Repository: ibf-RWTH/DP800-Data

# DP800-Data

This repository contains various material data from different publications <br>
In case of questions, please contact Niklas Fehlemann: <br>
niklas.fehlemann@ibf.rwth-aachen.de

### MartensiteBandDetection

Data from: *Identification of martensite bands in dual phase steels -- a deep learning object detection approach using Faster R-CNN* [LINK](https://doi.org/10.1002/srin.202200836)
This research was funded by the Deutsche Forschungsgemeinschaft (DFG, German Research Foundation) – Projektnummer 278868966 – TRR 188, Project B05.
The used SEM-Images were produced at the Institute for Physical Metallurgy and Materials Physics (IMM) of RWTH Aachen.

### MartensiteBandDetection

Data from: *A data driven computational microstructure analysis on the influence of martensite banding on damage in DP-steels* [LINK](https://doi.org/10.1016/j.commatsci.2022.111903)
This research was funded by the Deutsche Forschungsgemeinschaft (DFG, German Research Foundation) – Projektnummer 278868966 – TRR 188, Project B05.

### sRVE & TensileTestData

Data from: *Crystal plasticity parameter identification via statistical relevant micropillar compression* [LINK](https://doi.org/10.1016/j.actamat.2025.121321)
This research was funded by the Deutsche Forschungsgemeinschaft (DFG, German Research Foundation) – Projektnummer 278868966 – TRR 188, Project B05.

File: DP800 Tensile Tests/Fehlemann_Test_WP_KL_2024_10110.TRA (part 1 of 6)
<<<<<<< HEAD
$Fehlemann_Test_WP_KL_2024_101.ZSE
Material:                               St
Auftrags-Nr.:                           WP_KL_2024_101
Probe:                                  3_45°_D
Vorkraft:                               100 N
Probengeometrie:                        H12,5x50
Messlänge:                              50.6912 mm
Probendicke a0:                         1.48 mm
Probenbreite b0:                        12.59 mm
Prüfgeschwindigkeit:                    1 mm/min
Datum:                                  26.09.2024
Maschinendaten:                         4204 WN:800315
Traversenwegaufnehmer WN:800315
Videoextensometer
Videoextensometer - Querdehnung
Kraftsensor ID:0 WN:800316 50 kN

Bemerkung:                              
$
      Prüfzeit	   Standardweg	 Spannung	Breitenänderung	       Dehnung	 wahre Dehnung	wahre Spannung
 1.937500e-002	-4.793522e-005	 2.064537e+002	-9.785403e-006	-9.456313e-005	 0.000000e+000	 1.108113e+001
 5.937500e-002	-5.729005e-005	 2.067874e+002	-3.036271e-004	-1.130177e-004	 0.000000e+000	 1.109905e+001
 2.993750e-001	 5.598067e-004	 2.072047e+002	 9.683114e-004	 1.104346e-003	 0.000000e+000	 1.112158e+001
 4.393750e-001	 1.135107e-005	 2.146315e+002	 1.057342e-003	 2.239258e-005	 0.000000e+000	 1.152008e+001
 4.993750e-001	-3.416126e-004	 2.332404e+002	 1.040827e-003	-6.739087e-004	 0.000000e+000	 1.251880e+001
 5.593750e-001	-5.854836e-004	 2.535182e+002	 7.435604e-004	-1.155000e-003	 0.000000e+000	 1.360711e+001
 7.793750e-001	 1.072261e-004	 3.189413e+002	 1.325828e-003	 2.115278e-004	 0.000000e+000	 1.711881e+001
 8.193750e-001	 6.953823e-004	 3.302901e+002	 1.366342e-003	 1.371800e-003	 0.000000e+000	 1.772815e+001
 8.793750e-001	 1.296936e-003	 3.468962e+002	 1.552569e-003	 2.558501e-003	 0.000000e+000	 1.861970e+001
 1.119375e+000	 1.957581e-003	 4.109007e+002	 4.569565e-004	 3.861774e-003	 0.000000e+000	 2.205543e+001
 1.299375e+000	 2.488613e-003	 4.608859e+002	 3.434081e-004	 4.909356e-003	 0.000000e+000	 2.473869e+001
 1.659375e+000	 3.015871e-003	 5.610232e+002	 9.910855e-004	 5.949492e-003	 0.000000e+000	 3.011401e+001
 1.739375e+000	 3.641710e-003	 5.829700e+002	 1.444053e-003	 7.184102e-003	 0.000000e+000	 3.129243e+001
 1.799375e+000	 4.165065e-003	 6.002437e+002	 1.552473e-003	 8.216539e-003	 0.000000e+000	 3.221997e+001
 1.899375e+000	 4.701904e-003	 6.272808e+002	 1.994182e-003	 9.275575e-003	 0.000000e+000	 3.367163e+001
 2.279375e+000	 5.401226e-003	 7.319243e+002	 8.462468e-004	 1.065515e-002	 0.000000e+000	 3.928930e+001
 2.359375e+000	 5.963387e-003	 7.542883e+002	 1.288666e-003	 1.176414e-002	 0.000000e+000	 4.049024e+001
 2.439375e+000	 6.609226e-003	 7.792391e+002	 1.725717e-003	 1.303820e-002	 0.000000e+000	 4.183014e+001
 2.799375e+000	 7.229678e-003	 8.796268e+002	 1.572376e-003	 1.426219e-002	 0.000000e+000	 4.721960e+001
 2.919375e+000	 7.777452e-003	 9.122549e+002	 1.852699e-003	 1.534279e-002	 0.000000e+000	 4.897165e+001
 3.139375e+000	 8.309774e-003	 9.778448e+002	 2.311795e-003	 1.639292e-002	 0.000000e+000	 5.249320e+001
 3.199375e+000	 8.879539e-003	 9.947847e+002	 2.246779e-003	 1.751691e-002	 0.000000e+000	 5.340318e+001
 3.499375e+000	 9.033226e-003	 1.078232e+003	 1.074279e-003	 1.782010e-002	 0.000000e+000	 5.788309e+001
 3.659375e+000	 9.420129e-003	 1.122794e+003	 2.323473e-003	 1.858335e-002	 0.000000e+000	 6.027574e+001
 3.959375e+000	 8.900726e-003	 1.208745e+003	 2.640404e-003	 1.755871e-002	 0.000000e+000	 6.488925e+001
 4.079375e+000	 9.549601e-003	 1.239704e+003	 1.749342e-003	 1.883876e-002	 0.000000e+000	 6.655209e+001
 4.219375e+000	 1.006323e-002	 1.278757e+003	 2.962279e-003	 1.985200e-002	 0.000000e+000	 6.864933e+001
 4.319375e+000	 1.064469e-002	 1.306128e+003	 2.389779e-003	 2.099908e-002	 0.000000e+000	 7.011952e+001
 4.419375e+000	 1.115165e-002	 1.334584e+003	 2.801505e-003	 2.199916e-002	 0.000000e+000	 7.164788e+001
 4.539375e+000	 1.169448e-002	 1.367462e+003	 3.991634e-003	 2.307003e-002	 0.000000e+000	 7.341377e+001
 4.899375e+000	 1.246619e-002	 1.466181e+003	 3.766279e-003	 2.459241e-002	 0.000000e+000	 7.871479e+001
 4.959375e+000	 1.319548e-002	 1.482453e+003	 3.269904e-003	 2.603108e-002	 0.000000e+000	 7.958955e+001
 5.039375e+000	 1.372658e-002	 1.505318e+003	 2.996827e-003	 2.707881e-002	 0.000000e+000	 8.081794e+001
 5.139375e+000	 1.430129e-002	 1.532772e+003	 3.260118e-003	 2.821255e-002	 0.000000e+000	 8.229285e+001
 5.339375e+000	 1.365082e-002	 1.584510e+003	 2.759279e-003	 2.692935e-002	 0.000000e+000	 8.506950e+001
 5.399375e+000	 1.415781e-002	 1.601200e+003	 2.469279e-003	 2.792950e-002	 0.000000e+000	 8.596639e+001
 5.439375e+000	 1.480123e-002	 1.612799e+003	 2.236279e-003	 2.919879e-002	 0.000000e+000	 8.659023e+001
 5.499375e+000	 1.530558e-002	 1.629989e+003	 2.381440e-003	 3.019374e-002	 0.000000e+000	 8.751404e+001
 5.579375e+000	 1.603669e-002	 1.652353e+003	 2.656342e-003	 3.163603e-002	 0.000000e+000	 8.871604e+001
 5.619375e+000	 1.662277e-002	 1.663034e+003	 2.326279e-003	 3.279221e-002	 0.000000e+000	 8.929056e+001
 6.079375e+000	 1.746326e-002	 1.784284e+003	 3.052685e-003	 3.445025e-002	 0.000000e+000	 9.580221e+001
 6.119375e+000	 1.820990e-002	 1.794715e+003	 3.170279e-003	 3.592318e-002	 0.000000e+000	 9.636368e+001
 6.179375e+000	 1.884761e-002	 1.810820e+003	 3.444279e-003	 3.718121e-002	 0.000000e+000	 9.722966e+001
 6.419375e+000	 1.831426e-002	 1.872906e+003	 2.130182e-003	 3.612905e-002	 0.000000e+000	 1.005622e+002
 6.499375e+000	 1.805123e-002	 1.892516e+003	 2.228279e-003	 3.561015e-002	 0.000000e+000	 1.016146e+002
 6.799375e+000	 1.779542e-002	 1.969204e+003	 1.800311e-003	 3.510552e-002	 0.000000e+000	 1.057317e+002
 6.839375e+000	 1.699466e-002	 1.979802e+003	 2.536279e-003	 3.352584e-002	 0.000000e+000	 1.062990e+002
 6.859375e+000	 1.645268e-002	 1.984642e+003	 2.810795e-003	 3.245665e-002	 0.000000e+000	 1.065578e+002
 6.879375e+000	 1.594119e-002	 1.989899e+003	 3.023182e-003	 3.144763e-002	 0.000000e+000	 1.068389e+002
 6.919375e+000	 1.525894e-002	 1.999746e+003	 3.250957e-003	 3.010173e-002	 0.000000e+000	 1.073662e+002
 6.979375e+000	 1.472668e-002	 2.014600e+003	 3.570473e-003	 2.905172e-002	 0.000000e+000	 1.081625e+002
 7.039375e+000	 1.536955e-002	 2.029537e+003	 3.199698e-003	 3.031993e-002	 0.000000e+000	 1.089659e+002
 7.059375e+000	 1.611019e-002	 2.034711e+003	 3.077279e-003	 3.178102e-002	 0.000000e+000	 1.092453e+002
 7.099375e+000	 1.691632e-002	 2.044558e+003	 2.406731e-003	 3.337130e-002	 0.000000e+000	 1.097757e+002
 7.139375e+000	 1.796794e-002	 2.055156e+003	 1.980666e-003	 3.544584e-002	 0.000000e+000	 1.103470e+002
 7.159375e+000	 1.850003e-002	 2.060246e+003	 1.678473e-003	 3.649552e-002	 0.000000e+000	 1.106215e+002
 7.199375e+000	 1.942910e-002	 2.070343e+003	 1.205529e-003	 3.832832e-002	 4.759590e-006	 1.111657e+002
 7.239375e+000	 2.045487e-002	 2.079856e+003	 7.488598e-004	 4.035189e-002	 2.273322e-005	 1.116787e+002
 7.279375e+000	 2.136623e-002	 2.088952e+003	 4.742791e-004	 4.214974e-002	 3.854867e-005	 1.121691e+002
 7.319375e+000	 2.215713e-002	 2.098966e+003	 7.397479e-004	 4.370999e-002	 5.176970e-005	 1.127086e+002
 7.359375e+000	 2.289374e-002	 2.109396e+003	 1.221150e-003	 4.516312e-002	 6.382027e-005	 1.132703e+002
 7.559375e+000	 2.219639e-002	 2.157963e+003	 3.380279e-003	 4.378743e-002	 3.851763e-005	 1.158767e+002
 7.599375e+000	 2.130345e-002	 2.167893e+003	 4.228376e-003	 4.202591e-002	 1.854205e-005	 1.164079e+002
 7.619375e+000	 2.076410e-002	 2.172733e+003	 4.321279e-003	 4.096191e-002	 6.751432e-006	 1.166665e+002
 7.679375e+000	 2.023400e-002	 2.187003e+003	 4.500279e-003	 3.991617e-002	 0.000000e+000	 1.174315e+002
 7.839375e+000	 2.095466e-002	 2.226724e+003	 3.994279e-003	 4.133784e-002	 0.000000e+000	 1.195660e+002
 7.879375e+000	 2.157777e-002	 2.236821e+003	 3.305085e-003	 4.256707e-002	 7.565713e-006	 1.201097e+002
 7.919375e+000	 2.217616e-002	 2.247419e+003	 2.817860e-003	 4.374753e-002	 1.685044e-005	 1.206802e+002
 7.959375e+000	 2.299523e-002	 2.257683e+003	 2.062154e-003	 4.536332e-002	 3.056771e-005	 1.212333e+002
 7.999375e+000	 2.393723e-002	 2.266863e+003	 1.578279e-003	 4.722163e-002	 4.696768e-005	 1.217285e+002
 8.039375e+000	 2.456187e-002	 2.275792e+003	 1.604698e-003	 4.845388e-002	 5.716679e-005	 1.222094e+002
 8.179375e+000	 2.399548e-002	 2.307835e+003	 1.439279e-003	 4.733655e-002	 3.837574e-005	 1.239288e+002
 8.319375e+000	 2.341273e-002	 2.341214e+003	 2.587467e-003	 4.618693e-002	 1.894404e-005	 1.257198e+002
 8.359375e+000	 2.284071e-002	 2.351145e+003	 2.550215e-003	 4.505850e-002	 5.298855e-006	 1.262516e+002
 8.559375e+000	 2.339223e-002	 2.401798e+003	 3.729529e-003	 4.614649e-002	 4.135722e-006	 1.289730e+002
 8.639375e+000	 2.415632e-002	 2.421074e+003	 4.169215e-003	 4.765385e-002	 1.462607e-005	 1.300100e+002
 8.699375e+000	 2.475423e-002	 2.434426e+003	 3.719904e-003	 4.883335e-002	 2.324650e-005	 1.307285e+002
 8.779375e+000	 2.527223e-002	 2.452951e+003	 2.750376e-003	 4.985522e-002	 2.906053e-005	 1.317247e+002
 9.219375e+000	 2.475023e-002	 2.555091e+003	 5.328279e-003	 4.882545e-002	 0.000000e+000	 1.372083e+002
 9.419375e+000	 2.545897e-002	 2.598317e+003	 3.695118e-003	 5.022361e-002	 0.000000e+000	 1.395314e+002
 9.499375e+000	 2.596935e-002	 2.616592e+003	 1.802505e-003	 5.123046e-002	 3.906621e-006	 1.405142e+002
 9.639375e+000	 2.648423e-002	 2.646967e+003	 1.973311e-003	 5.224617e-002	 6.841775e-006	 1.421469e+002
 9.719375e+000	 2.720697e-002	 2.665075e+003	 2.637989e-003	 5.367194e-002	 1.679405e-005	 1.431213e+002
 9.899375e+000	 2.663806e-002	 2.704296e+003	 4.036279e-003	 5.254965e-002	 0.000000e+000	 1.452260e+002
 1.011938e+001	 2.612361e-002	 2.747939e+003	 5.427279e-003	 5.153477e-002	 0.000000e+000	 1.475682e+002
 1.017937e+001	 2.675590e-002	 2.761875e+003	 6.059279e-003	 5.278211e-002	 0.000000e+000	 1.483184e+002
 1.023938e+001	 2.748929e-002	 2.774809e+003	 4.952634e-003	 5.422889e-002	 0.000000e+000	 1.490152e+002
 1.031938e+001	 2.698294e-002	 2.790748e+003	 4.405310e-003	 5.323000e-002	 0.000000e+000	 1.498696e+002
 1.037938e+001	 2.628058e-002	 2.802681e+003	 3.354408e-003	 5.184443e-002	 0.000000e+000	 1.505084e+002
 1.043937e+001	 2.568723e-002	 2.815281e+003	 2.929529e-003	 5.067390e-002	 0.000000e+000	 1.511833e+002
 1.049938e+001	 2.621810e-002	 2.826296e+003	 2.795118e-003	 5.172117e-002	 0.000000e+000	 1.517764e+002
 1.055937e+001	 2.687519e-002	 2.838229e+003	 3.141279e-003	 5.301744e-002	 0.000000e+000	 1.524192e+002
 1.059937e+001	 2.738674e-002	 2.845990e+003	 3.745505e-003	 5.402658e-002	 0.000000e+000	 1.528375e+002
 1.063937e+001	 2.842494e-002	 2.854001e+003	 4.809376e-003	 5.607466e-002	 0.000000e+000	 1.532708e+002
 1.067937e+001	 2.953316e-002	 2.861928e+003	 6.012279e-003	 5.826088e-002	 1.588032e-005	 1.536999e+002
 1.069938e+001	 3.005898e-002	 2.866101e+003	 6.237279e-003	 5.929817e-002	 2.526102e-005	 1.539256e+002
 1.071937e+001	 3.057277e-002	 2.870023e+003	 6.376408e-003	 6.031176e-002	 3.446407e-005	 1.541378e+002
 1.075937e+001	 3.154274e-002	 2.878535e+003	 5.737344e-003	 6.222524e-002	 5.157442e-005	 1.545979e+002
 1.077938e+001	 3.215823e-002	 2.882540e+003	 5.201279e-003	 6.343942e-002	 6.276332e-005	 1.548149e+002
 1.079937e+001	 3.274403e-002	 2.886796e+003	 4.832247e-003	 6.459506e-002	 7.330709e-005	 1.550452e+002
 1.083937e+001	 3.347041e-002	 2.894223e+003	 5.129279e-003	 6.602801e-002	 8.586983e-005	 1.554464e+002
 1.087938e+001	 3.261149e-002	 2.901566e+003	 6.168602e-003	 6.433358e-002	 6.718102e-005	 1.558381e+002
 1.089937e+001	 3.108568e-002	 2.905238e+003	 6.533279e-003	 6.132358e-002	 3.620963e-005	 1.560306e+002
 1.091938e+001	 2.948245e-002	 2.909243e+003	 6.302956e-003	 5.816085e-002	 3.630648e-006	 1.562408e+002
 1.093937e+001	 2.803760e-002	 2.913332e+003	 6.095467e-003	 5.531055e-002	 0.000000e+000	 1.564559e+002
 1.095938e+001	 2.732948e-002	 2.916921e+003	 5.899841e-003	 5.391361e-002	 0.000000e+000	 1.566465e+002
 1.099938e+001	 2.676823e-002	 2.924431e+003	 5.495279e-003	 5.280642e-002	 0.000000e+000	 1.570481e+002
 1.103938e+001	 2.623774e-002	 2.931357e+003	 4.443602e-003	 5.175992e-002	 0.000000e+000	 1.574183e+002
 1.115938e+001	 2.718594e-002	 2.953053e+003	 3.106505e-003	 5.363045e-002	 0.000000e+000	 1.585864e+002
 1.119938e+001	 2.776410e-002	 2.959896e+003	 3.715154e-003	 5.477101e-002	 0.000000e+000	 1.589557e+002
 1.125937e+001	 2.859890e-002	 2.970744e+003	 3.325763e-003	 5.641785e-002	 0.000000e+000	 1.595409e+002
 1.129937e+001	 2.964923e-002	 2.978171e+003	 2.499053e-003	 5.848985e-002	 0.000000e+000	 1.599431e+002
 1.131938e+001	 3.017019e-002	 2.981676e+003	 2.637123e-003	 5.951758e-002	 0.000000e+000	 1.601330e+002
 1.135938e+001	 3.108761e-002	 2.988853e+003	 3.121473e-003	 6.132739e-002	 1.636836e-005	 1.605213e+002
 1.139937e+001	 3.171632e-002	 2.995862e+003	 4.001279e-003	 6.256767e-002	 2.710434e-005	 1.608997e+002
 1.149938e+001	 3.097523e-002	 3.013136e+003	 5.311279e-003	 6.110569e-002	 8.377831e-006	 1.618251e+002
 1.157938e+001	 3.036048e-002	 3.028574e+003	 4.308029e-003	 5.989295e-002	 0.000000e+000	 1.626523e+002
 1.163937e+001	 3.087052e-002	 3.039672e+003	 3.755602e-003	 6.089912e-002	 3.012016e-009	 1.632500e+002
 1.175937e+001	 3.015423e-002	 3.059533e+003	 4.719763e-003	 5.948608e-002	 0.000000e+000	 1.643143e+002
 1.179937e+001	 2.951939e-002	 3.066042e+003	 4.832473e-003	 5.823371e-002	 0.000000e+000	 1.646618e+002
 1.191938e+001	 3.058558e-002	 3.086487e+003	 6.085279e-003	 6.033702e-002	 0.000000e+000	 1.657633e+002
 1.193937e+001	 3.119385e-002	 3.090242e+003	 5.780904e-003	 6.153697e-002	 0.000000e+000	 1.659669e+002
 1.207938e+001	 3.171226e-002	 3.114024e+003	 4.316873e-003	 6.255965e-002	 0.000000e+000	 1.672459e+002
 1.213937e+001	 3.238403e-002	 3.123203e+003	 3.674924e-003	 6.388488e-002	 1.000050e-005	 1.677411e+002
 1.225937e+001	 3.177887e-002	 3.141729e+003	 2.932376e-003	 6.269106e-002	 0.000000e+000	 1.687341e+002
 1.229937e+001	 3.122726e-002	 3.148071e+003	 3.363215e-003	 6.160288e-002	 0.000000e+000	 1.690728e+002
 1.235938e+001	 3.061884e-002	 3.157250e+003	 4.235053e-003	 6.040263e-002	 0.000000e+000	 1.695638e+002
 1.249938e+001	 3.086823e-002	 3.180949e+003	 4.813279e-003	 6.089460e-002	 0.000000e+000	 1.708374e+002
 1.257938e+001	 3.144429e-002	 3.194635e+003	 4.516654e-003	 6.203102e-002	 0.000000e+000	 1.715744e+002
 1.267937e+001	 3.242877e-002	 3.210490e+003	 3.821279e-003	 6.397314e-002	 0.000000e+000	 1.724292e+002
 1.269938e+001	 3.322516e-002	 3.213911e+003	 3.566904e-003	 6.554420e-002	 5.027355e-006	 1.726157e+002
 1.271937e+001	 3.400423e-002	 3.217166e+003	 3.414279e-003	 6.708108e-002	 1.962214e-005	 1.727932e+002
 1.273938e+001	 3.489203e-002	 3.219669e+003	 3.257118e-003	 6.883248e-002	 3.654049e-005	 1.729307e+002
 1.277938e+001	 3.314622e-002	 3.225344e+003	 3.564118e-003	 6.538847e-002	 7.519948e-007	 1.732295e+002
 1.279937e+001	 3.220816e-002	 3.227763e+003	 3.760247e-003	 6.353793e-002	 0.000000e+000	 1.733562e+002
 1.281938e+001	 3.149816e-002	 3.230684e+003	 3.858498e-003	 6.213730e-002	 0.000000e+000	 1.735107e+002
 1.285938e+001	 3.076587e-002	 3.236275e+003	 4.068602e-003	 6.069268e-002	 0.000000e+000	 1.738084e+002
 1.309937e+001	 3.130381e-002	 3.271156e+003	 5.897763e-003	 6.175389e-002	 0.000000e+000	 1.756836e+002
 1.315938e+001	 3.188784e-002	 3.280085e+003	 5.847053e-003	 6.290602e-002	 0.000000e+000	 1.761652e+002
 1.319938e+001	 3.296116e-002	 3.286928e+003	 5.249654e-003	 6.502340e-002	 0.000000e+000	 1.765365e+002
 1.321937e+001	 3.369522e-002	 3.290433e+003	 5.033279e-003	 6.647150e-002	 0.000000e+000	 1.767273e+002
 1.323938e+001	 3.482929e-002	 3.294104e+003	 4.933924e-003	 6.870871e-002	 1.760579e-005	 1.769284e+002
 1.343937e+001	 3.421823e-002	 3.324897e+003	 6.485279e-003	 6.750324e-002	 0.000000e+000	 1.785801e+002
 1.369938e+001	 3.491498e-002	 3.360696e+003	 4.014529e-003	 6.887774e-002	 3.463752e-006	 1.805054e+002
 1.373938e+001	 3.577306e-002	 3.366203e+003	 3.109731e-003	 7.057051e-002	 1.908184e-005	 1.808042e+002
 1.377938e+001	 3.677323e-002	 3.372295e+003	 3.066247e-003	 7.254356e-002	 3.736343e-005	 1.811350e+002
 1.393937e+001	 3.623072e-002	 3.396078e+003	 2.778342e-003	 7.147335e-002	 2.100736e-005	 1.824105e+002
 1.397937e+001	 3.551568e-002	 3.401835e+003	 3.271892e-003	 7.006276e-002	 5.532677e-006	 1.827172e+002
 1.401937e+001	 3.470635e-002	 3.407927e+003	 4.368440e-003	 6.846618e-002	 0.000000e+000	 1.830415e+002
 1.407938e+001	 3.529991e-002	 3.416105e+003	 5.146686e-003	 6.963711e-002	 0.000000e+000	 1.834828e+002
 1.417937e+001	 3.581555e-002	 3.429791e+003	 5.771279e-003	 7.065432e-002	 4.801811e-006	 1.842198e+002
 1.421937e+001	 3.640394e-002	 3.435215e+003	 6.352182e-003	 7.181505e-002	 1.511938e-005	 1.845132e+002
 1.425937e+001	 3.714816e-002	 3.441473e+003	 6.184924e-003	 7.328321e-002	 2.831266e-005	 1.848521e+002
 1.429937e+001	 3.800687e-002	 3.447148e+003	 6.049763e-003	 7.497721e-002	 4.390292e-005	 1.851601e+002
 1.433937e+001	 3.860526e-002	 3.451988e+003	 5.947279e-003	 7.615766e-002	 5.455616e-005	 1.854222e+002
 1.441938e+001	 3.807081e-002	 3.462419e+003	 4.695247e-003	 7.510333e-002	 4.153348e-005	 1.859806e+002
 1.445938e+001	 3.671623e-002	 3.467926e+003	 4.985841e-003	 7.243112e-002	 1.350263e-005	 1.862714e+002
 1.447937e+001	 3.587455e-002	 3.471097e+003	 4.771731e-003	 7.077072e-002	 0.000000e+000	 1.864386e+002
 1.449938e+001	 3.502490e-002	 3.474101e+003	 4.573344e-003	 6.909460e-002	 0.000000e+000	 1.865969e+002
 1.451937e+001	 3.429845e-002	 3.476938e+003	 4.504956e-003	 6.766151e-002	 0.000000e+000	 1.867466e+002
 1.455937e+001	 3.355877e-002	 3.482697e+003	 4.073279e-003	 6.620232e-002	 0.000000e+000	 1.870531e+002
 1.463937e+001	 3.297013e-002	 3.493044e+003	 3.713828e-003	 6.504109e-002	 0.000000e+000	 1.876067e+002
 1.485938e+001	 3.352552e-002	 3.523169e+003	 5.398924e-003	 6.613671e-002	 0.000000e+000	 1.892267e+002
 1.489937e+001	 3.426371e-002	 3.528843e+003	 6.050279e-003	 6.759297e-002	 0.000000e+000	 1.895342e+002
 1.497937e+001	 3.485255e-002	 3.539858e+003	 5.630247e-003	 6.875459e-002	 0.000000e+000	 1.901281e+002
 1.503938e+001	 3.547826e-002	 3.548453e+003	 5.507569e-003	 6.998894e-002	 0.000000e+000	 1.905921e+002
 1.511938e+001	 3.614094e-002	 3.559719e+003	 4.859279e-003	 7.129623e-002	 0.000000e+000	 1.911997e+002
 1.517937e+001	 3.724003e-002	 3.567396e+003	 4.597279e-003	 7.346444e-002	 1.863888e-007	 1.916162e+002
 1.519938e+001	 3.783160e-002	 3.569899e+003	 4.557904e-003	 7.463144e-002	 1.126116e-005	 1.917529e+002
 1.521937e+001	 3.837829e-002	 3.571819e+003	 4.684472e-003	 7.570992e-002	 2.158940e-005	 1.918580e+002
 1.529937e+001	 3.765652e-002	 3.581749e+003	 5.339440e-003	 7.428605e-002	 4.989938e-006	 1.923887e+002
 1.533937e+001	 3.699498e-002	 3.587090e+003	 6.181279e-003	 7.298101e-002	 0.000000e+000	 1.926730e+002
 1.549938e+001	 3.671223e-002	 3.608285e+003	 5.996279e-003	 7.242322e-002	 0.000000e+000	 1.938105e+002
 1.553938e+001	 3.750384e-002	 3.614294e+003	 5.954731e-003	 7.398486e-002	 0.000000e+000	 1.941362e+002
 1.555937e+001	 3.808707e-002	 3.617798e+003	 5.968279e-003	 7.513541e-002	 4.912559e-006	 1.943267e+002
 1.559937e+001	 3.863039e-002	 3.623473e+003	 5.388505e-003	 7.620724e-002	 1.428158e-005	 1.946336e+002
 1.565938e+001	 3.803481e-002	 3.631317e+003	 4.759989e-003	 7.503232e-002	 6.675281e-007	 1.950526e+002
 1.571937e+001	 3.857706e-002	 3.639745e+003	 4.844505e-003	 7.610204e-002	 9.360871e-006	 1.955074e+002
 1.585938e+001	 3.798474e-002	 3.659272e+003	 5.264473e-003	 7.493355e-002	 0.000000e+000	 1.965540e+002
 1.593937e+001	 3.852060e-002	 3.667950e+003	 5.408217e-003	 7.599065e-002	 1.541024e-006	 1.970222e+002
 1.599938e+001	 3.798722e-002	 3.675210e+003	 4.677279e-003	 7.493845e-002	 0.000000e+000	 1.974101e+002
 1.613938e+001	 3.744042e-002	 3.693152e+003	-1.173015e-004	 7.385975e-002	 0.000000e+000	 1.983717e+002
 1.625937e+001	 3.811719e-002	 3.708756e+003	 2.393182e-003	 7.519484e-002	 0.000000e+000	 1.992125e+002
 1.645938e+001	 3.867323e-002	 3.734125e+003	 9.133029e-003	 7.629174e-002	 0.000000e+000	 2.005774e+002
 1.649937e+001	 3.895923e-002	 3.739382e+003	 1.004228e-002	 7.685595e-002	 0.000000e+000	 2.008609e+002
 1.849937e+001	 4.383339e-002	 3.975622e+003	 5.648311e-003	 8.647133e-002	 3.319621e-005	 2.135711e+002
 1.917937e+001	 4.914635e-002	 4.051810e+003	 6.674279e-003	 9.695237e-002	 1.198858e-004	 2.176867e+002
 2.149937e+001	 4.671123e-002	 4.306159e+003	 5.921279e-003	 9.214853e-002	 1.138127e-005	 2.313407e+002
 2.449937e+001	 5.253223e-002	 4.625096e+003	 8.136279e-003	 1.036318e-001	 5.038314e-005	 2.485035e+002
 2.749937e+001	 5.393652e-002	 4.944117e+003	 6.256537e-003	 1.064021e-001	 2.237828e-006	 2.656516e+002
 3.049937e+001	 5.733523e-002	 5.247617e+003	 7.372279e-003	 1.131068e-001	 0.000000e+000	 2.819778e+002
 3.089938e+001	 5.929697e-002	 5.287838e+003	 7.271279e-003	 1.169768e-001	 2.626263e-005	 2.841501e+002
 3.349937e+001	 6.064223e-002	 5.533091e+003	 6.860279e-003	 1.196306e-001	 0.000000e+000	 2.973370e+002
 3.649937e+001	 6.471087e-002	 5.804630e+003	 7.643828e-003	 1.276569e-001	 1.019369e-005	 3.119540e+002
 3.949937e+001	 6.854635e-002	 6.058979e+003	 7.835247e-003	 1.352233e-001	 2.538387e-005	 3.256479e+002
 4.043938e+001	 6.931223e-002	 6.135334e+003	 7.575654e-003	 1.367342e-001	 2.233878e-005	 3.297566e+002
 4.249937e+001	 7.388323e-002	 6.297724e+003	 8.568279e-003	 1.457515e-001	 7.390042e-005	 3.385151e+002
 4.549937e+001	 7.617923e-002	 6.526871e+003	 9.642279e-003	 1.502809e-001	 6.471355e-005	 3.508481e+002
 4.687938e+001	 7.933087e-002	 6.620667e+003	 8.262731e-003	 1.564982e-001	 1.045830e-004	 3.559121e+002
 4.849937e+001	 8.064622e-002	 6.739413e+003	 1.144228e-002	 1.590930e-001	 1.022989e-004	 3.623050e+002
 5.149937e+001	 8.596823e-002	 6.941272e+003	 1.101728e-002	 1.695919e-001	 1.592865e-004	 3.731959e+002
 5.407938e+001	 8.942782e-002	 7.107083e+003	 1.173250e-002	 1.764167e-001	 1.881072e-004	 3.821367e+002
 5.449937e+001	 9.024823e-002	 7.135456e+003	 1.102528e-002	 1.780352e-001	 1.975441e-004	 3.836684e+002
 5.749937e+001	 9.526423e-002	 7.318791e+003	 1.095628e-002	 1.879304e-001	 2.528945e-004	 3.935651e+002
 5.973938e+001	 9.943500e-002	 7.449970e+003	 1.297012e-002	 1.961582e-001	 3.039695e-004	 4.006521e+002
 6.049937e+001	 1.010972e-001	 7.491277e+003	 1.295128e-002	 1.994373e-001	 3.269325e-004	 4.028867e+002
 6.349937e+001	 1.075932e-001	 7.659925e+003	 1.446728e-002	 2.122521e-001	 4.149510e-004	 4.120094e+002
 6.435938e+001	 1.095438e-001	 7.706155e+003	 1.261112e-002	 2.161002e-001	 4.424280e-004	 4.145120e+002
 6.649937e+001	 1.135482e-001	 7.820645e+003	 1.312928e-002	 2.239997e-001	 4.941786e-004	 4.207035e+002
 6.889938e+001	 1.195831e-001	 7.942229e+003	 1.543128e-002	 2.359049e-001	 5.842744e-004	 4.272947e+002
 6.949937e+001	 1.200712e-001	 7.971602e+003	 1.490428e-002	 2.368678e-001	 5.869184e-004	 4.288791e+002
 7.249937e+001	 1.269262e-001	 8.118137e+003	 1.544728e-002	 2.503909e-001	 6.872455e-004	 4.368217e+002
 7.337937e+001	 1.297152e-001	 8.161279e+003	 1.506528e-002	 2.558928e-001	 7.319756e-004	 4.391672e+002
 7.549937e+001	 1.353452e-001	 8.264003e+003	 1.819928e-002	 2.669993e-001	 8.185497e-004	 4.447442e+002
 7.729938e+001	 1.398213e-001	 8.344780e+003	 1.590502e-002	 2.758293e-001	 8.875861e-004	 4.491309e+002
 7.849937e+001	 1.432572e-001	 8.401441e+003	 1.818628e-002	 2.826075e-001	 9.418466e-004	 4.522111e+002
 8.145937e+001	 1.501345e-001	 8.528950e+003	 1.809278e-002	 2.961744e-001	 1.047095e-003	 4.591364e+002
 8.149937e+001	 1.506082e-001	 8.530869e+003	 1.820428e-002	 2.971090e-001	 1.055975e-003	 4.592440e+002
 8.449937e+001	 1.595082e-001	 8.658628e+003	 1.832028e-002	 3.146663e-001	 1.201009e-003	 4.662032e+002
 8.509937e+001	 1.602006e-001	 8.684330e+003	 1.947792e-002	 3.160321e-001	 1.208547e-003	 4.675935e+002
 8.749937e+001	 1.669272e-001	 8.783549e+003	 2.013028e-002	 3.293020e-001	 1.317518e-003	 4.729983e+002
 8.847938e+001	 1.703021e-001	 8.821184e+003	 1.881405e-002	 3.359596e-001	 1.375069e-003	 4.750565e+002
 9.049937e+001	 1.762922e-001	 8.900793e+003	 1.856128e-002	 3.477765e-001	 1.474169e-003	 4.794002e+002
 9.187937e+001	 1.804242e-001	 8.954867e+003	 2.071628e-002	 3.559279e-001	 1.542723e-003	 4.823518e+002
 9.349937e+001	 1.843182e-001	 9.017536e+003	 1.998928e-002	 3.636097e-001	 1.604543e-003	 4.857647e+002
 9.507938e+001	 1.905268e-001	 9.077202e+003	 2.136012e-002	 3.758574e-001	 1.712655e-003	 4.890385e+002
 9.649937e+001	 1.960102e-001	 9.131860e+003	 2.177828e-002	 3.866748e-001	 1.807667e-003	 4.920362e+002
 9.811938e+001	 2.006144e-001	 9.190023e+003	 2.314928e-002	 3.957576e-001	 1.884523e-003	 4.952149e+002
 9.949937e+001	 2.048872e-001	 9.237672e+003	 2.280528e-002	 4.041867e-001	 1.957346e-003	 4.978243e+002
 1.014994e+002	 2.107502e-001	 9.308603e+003	 2.536828e-002	 4.157528e-001	 2.055945e-003	 5.017046e+002
 1.024994e+002	 2.145082e-001	 9.343483e+003	 2.600928e-002	 4.231663e-001	 2.121649e-003	 5.036217e+002
 1.044194e+002	 2.208513e-001	 9.413997e+003	 2.355109e-002	 4.356794e-001	 2.229779e-003	 5.074857e+002
 1.054994e+002	 2.232852e-001	 9.449629e+003	 2.690728e-002	 4.404809e-001	 2.269234e-003	 5.094309e+002
 1.073594e+002	 2.309041e-001	 9.510546e+003	 2.478596e-002	 4.555109e-001	 2.404734e-003	 5.127916e+002
 1.084994e+002	 2.376712e-001	 9.553771e+003	 2.581928e-002	 4.688606e-001	 2.527650e-003	 5.151907e+002
 1.098594e+002	 2.409148e-001	 9.592992e+003	 2.724992e-002	 4.752594e-001	 2.582173e-003	 5.173387e+002
 1.114994e+002	 2.450442e-001	 9.647567e+003	 2.744528e-002	 4.834055e-001	 2.650480e-003	 5.203240e+002
 1.129994e+002	 2.509152e-001	 9.695216e+003	 2.904628e-002	 4.949874e-001	 2.754688e-003	 5.229541e+002
 1.144994e+002	 2.578122e-001	 9.745201e+003	 3.014528e-002	 5.085933e-001	 2.878514e-003	 5.257214e+002
 1.154994e+002	 2.609782e-001	 9.777161e+003	 2.927228e-002	 5.148390e-001	 2.933212e-003	 5.274783e+002
 1.174994e+002	 2.682302e-001	 9.840665e+003	 2.976428e-002	 5.291452e-001	 3.060793e-003	 5.309799e+002
 1.180394e+002	 2.711157e-001	 9.858439e+003	 2.922470e-002	 5.348374e-001	 3.113327e-003	 5.319691e+002
 1.204994e+002	 2.807462e-001	 9.930705e+003	 3.140128e-002	 5.538358e-001	 3.285578e-003	 5.359699e+002
 1.205394e+002	 2.812957e-001	 9.931373e+003	 3.137089e-002	 5.549198e-001	 3.296224e-003	 5.360117e+002
 1.232594e+002	 2.914715e-001	 1.001265e+004	 3.248715e-002	 5.749939e-001	 3.477026e-003	 5.405063e+002
 1.234994e+002	 2.932162e-001	 1.001983e+004	 3.458128e-002	 5.784358e-001	 3.509625e-003	 5.409122e+002
 1.260794e+002	 3.014942e-001	 1.009476e+004	 3.474606e-002	 5.947660e-001	 3.654591e-003	 5.450460e+002
 1.264994e+002	 3.053362e-001	 1.010511e+004	 3.424528e-002	 6.023452e-001	 3.727652e-003	 5.456458e+002
 1.282394e+002	 3.115839e-001	 1.015501e+004	 3.567996e-002	 6.146702e-001	 3.838617e-003	 5.484075e+002
 1.294994e+002	 3.167232e-001	 1.018931e+004	 3.681728e-002	 6.248087e-001	 3.931486e-003	 5.503152e+002
 1.306994e+002	 3.216737e-001	 1.022336e+004	 3.692253e-002	 6.345746e-001	 4.020695e-003	 5.522076e+002
 1.324994e+002	 3.283922e-001	 1.027334e+004	 3.809328e-002	 6.478284e-001	 4.140858e-003	 5.549806e+002
 1.331794e+002	 3.319119e-001	 1.029187e+004	 3.725928e-002	 6.547718e-001	 4.205616e-003	 5.560197e+002
 1.354394e+002	 3.419152e-001	 1.035487e+004	 3.870328e-002	 6.745056e-001	 4.387193e-003	 5.595331e+002
 1.354994e+002	 3.419612e-001	 1.035671e+004	 3.926028e-002	 6.745964e-001	 4.387662e-003	 5.596328e+002
 1.376594e+002	 3.519862e-001	 1.041353e+004	 3.959828e-002	 6.943730e-001	 4.571093e-003	 5.628141e+002
 1.384994e+002	 3.521002e-001	 1.043565e+004	 4.146228e-002	 6.945978e-001	 4.568098e-003	 5.640105e+002
 1.405394e+002	 3.623353e-001	 1.049239e+004	 4.412892e-002	 7.147888e-001	 4.755640e-003	 5.671910e+002
 1.414994e+002	 3.678622e-001	 1.051467e+004	 4.135628e-002	 7.256920e-001	 4.858877e-003	 5.684570e+002
 1.429594e+002	 3.727370e-001	 1.055598e+004	 4.136478e-002	 7.353086e-001	 4.944799e-003	 5.707446e+002
 1.444994e+002	 3.803062e-001	 1.059378e+004	 4.471328e-002	 7.502406e-001	 5.084430e-003	 5.728734e+002
 1.452394e+002	 3.829633e-001	 1.061381e+004	 4.495176e-002	 7.554822e-001	 5.131842e-003	 5.739863e+002
 1.473394e+002	 3.930883e-001	 1.066780e+004	 4.602828e-002	 7.754561e-001	 5.317770e-003	 5.770204e+002
 1.474994e+002	 3.940242e-001	 1.067272e+004	 4.712128e-002	 7.773025e-001	 5.334971e-003	 5.772973e+002
 1.495394e+002	 4.031083e-001	 1.072329e+004	 4.705134e-002	 7.952229e-001	 5.501250e-003	 5.801358e+002
 1.504994e+002	 4.076382e-001	 1.075025e+004	 4.687028e-002	 8.041592e-001	 5.583745e-003	 5.816455e+002
 1.516994e+002	 4.131649e-001	 1.077637e+004	 4.711040e-002	 8.150617e-001	 5.685983e-003	 5.831218e+002
 1.534994e+002	 4.219592e-001	 1.082426e+004	 4.897528e-002	 8.324106e-001	 5.847151e-003	 5.858144e+002
 1.537394e+002	 4.231786e-001	 1.083027e+004	 4.894109e-002	 8.348162e-001	 5.869646e-003	 5.861536e+002
 1.559994e+002	 4.332082e-001	 1.088727e+004	 4.959528e-002	 8.546018e-001	 6.052856e-003	 5.893539e+002
 1.564994e+002	 4.355282e-001	 1.089386e+004	 4.946328e-002	 8.591786e-001	 6.096789e-003	 5.897375e+002
 1.582994e+002	 4.432198e-001	 1.093917e+004	 5.132344e-002	 8.743520e-001	 6.236883e-003	 5.922795e+002
 1.594994e+002	 4.504702e-001	 1.096905e+004	 5.160228e-002	 8.886551e-001	 6.371957e-003	 5.939812e+002
 1.600194e+002	 4.534368e-001	 1.098340e+004	 5.189783e-002	 8.945072e-001	 6.426714e-003	 5.947929e+002
 1.619994e+002	 4.635122e-001	 1.102963e+004	 5.190328e-002	 9.143834e-001	 6.613264e-003	 5.974141e+002
 1.624994e+002	 4.670222e-001	 1.104248e+004	 5.408428e-002	 9.213077e-001	 6.679013e-003	 5.981512e+002
 1.640194e+002	 4.735148e-001	 1.107778e+004	 5.587873e-002	 9.341157e-001	 6.797897e-003	 6.001394e+002
 1.654994e+002	 4.808882e-001	 1.111349e+004	 5.531428e-002	 9.486615e-001	 6.933926e-003	 6.021611e+002
 1.659594e+002	 4.837257e-001	 1.112192e+004	 5.682597e-002	 9.542591e-001	 6.987524e-003	 6.026511e+002
 1.676794e+002	 4.937524e-001	 1.116123e+004	 5.849628e-002	 9.740391e-001	 7.174649e-003	 6.048993e+002
 1.684994e+002	 4.998742e-001	 1.118209e+004	 5.766628e-002	 9.861157e-001	 7.289621e-003	 6.061024e+002
 1.694394e+002	 5.037532e-001	 1.120579e+004	 5.712328e-002	 9.937680e-001	 7.359992e-003	 6.074330e+002
 1.710794e+002	 5.137655e-001	 1.124342e+004	 5.936056e-002	 1.013519e+000	 7.547157e-003	 6.095923e+002
 1.714994e+002	 5.154873e-001	 1.125460e+004	 5.998828e-002	 1.016916e+000	 7.578229e-003	 6.102191e+002
 1.728594e+002	 5.237836e-001	 1.128381e+004	 5.959163e-002	 1.033282e+000	 7.733754e-003	 6.119017e+002
 1.744994e+002	 5.331802e-001	 1.132145e+004	 6.160028e-002	 1.051819e+000	 7.908801e-003	 6.140553e+002
 1.748194e+002	 5.339026e-001	 1.132770e+004	 6.071381e-002	 1.053245e+000	 7.921464e-003	 6.144034e+002
 1.764194e+002	 5.440089e-001	 1.136092e+004	 6.416351e-002	 1.073181e+000	 8.111408e-003	 6.163263e+002
 1.774994e+002	 5.511972e-001	 1.138904e+004	 6.438828e-002	 1.087362e+000	 8.245427e-003	 6.179386e+002
 1.781394e+002	 5.540820e-001	 1.140097e+004	 6.310522e-002	 1.093053e+000	 8.299053e-003	 6.186209e+002
 1.798594e+002	 5.642477e-001	 1.144245e+004	 6.485666e-002	 1.113107e+000	 8.488141e-003	 6.209944e+002
 1.804994e+002	 5.681462e-001	 1.145563e+004	 6.526928e-002	 1.120798e+000	 8.561287e-003	 6.217572e+002
 1.814794e+002	 5.744072e-001	 1.147950e+004	 6.672947e-002	 1.133149e+000	 8.678113e-003	 6.231287e+002
 1.829394e+002	 5.844612e-001	 1.150887e+004	 6.853628e-002	 1.152983e+000	 8.867796e-003	 6.248456e+002
 1.834994e+002	 5.869142e-001	 1.151980e+004	 6.778228e-002	 1.157822e+000	 8.913183e-003	 6.254691e+002
 1.847394e+002	 5.947093e-001	 1.154859e+004	 6.843147e-002	 1.173199e+000	 9.058799e-003	 6.271275e+002
 1.864994e+002	 6.036302e-001	 1.158214e+004	 7.228928e-002	 1.190798e+000	 9.225280e-003	 6.290585e+002
 1.866194e+002	 6.048779e-001	 1.158222e+004	 7.159328e-002	 1.193259e+000	 9.249648e-003	 6.290784e+002
 1.881594e+002	 6.150852e-001	 1.161935e+004	 7.268928e-002	 1.213396e+000	 9.440391e-003	 6.312209e+002
 1.892994e+002	 6.251046e-001	 1.164556e+004	 7.402741e-002	 1.233161e+000	 9.629999e-003	 6.327678e+002
 1.894994e+002	 6.233402e-001	 1.164739e+004	 7.244228e-002	 1.229681e+000	 9.595094e-003	 6.328458e+002
 1.910794e+002	 6.353476e-001	 1.168127e+004	 7.377906e-002	 1.253368e+000	 9.821700e-003	 6.348351e+002
 1.924394e+002	 6.455272e-001	 1.171156e+004	 7.676428e-002	 1.273449e+000	 1.001340e-002	 6.366076e+002
 1.924994e+002	 6.464462e-001	 1.171090e+004	 7.675328e-002	 1.275262e+000	 1.003151e-002	 6.365827e+002
 1.943594e+002	 6.558768e-001	 1.174778e+004	 7.974564e-002	 1.293866e+000	 1.020699e-002	 6.387049e+002
 1.954994e+002	 6.629602e-001	 1.177131e+004	 7.872928e-002	 1.307840e+000	 1.033977e-002	 6.400726e+002
 1.958194e+002	 6.659592e-001	 1.177999e+004	 7.852700e-002	 1.313756e+000	 1.039627e-002	 6.405819e+002
 1.973594e+002	 6.759654e-001	 1.180820e+004	 7.961538e-002	 1.333496e+000	 1.058497e-002	 6.422408e+002
 1.984994e+002	 6.807720e-001	 1.182806e+004	 8.206628e-002	 1.342978e+000	 1.067412e-002	 6.433812e+002
 1.990794e+002	 6.860072e-001	 1.184291e+004	 8.356072e-002	 1.353305e+000	 1.077280e-002	 6.442548e+002
 2.003994e+002	 6.960860e-001	 1.187070e+004	 8.381328e-002	 1.373188e+000	 1.096294e-002	 6.458931e+002
 2.014994e+002	 7.036512e-001	 1.189014e+004	 8.530628e-002	 1.388112e+000	 1.110598e-002	 6.470463e+002
 2.019394e+002	 7.062413e-001	 1.190241e+004	 8.324528e-002	 1.393222e+000	 1.115362e-002	 6.477465e+002
 2.033594e+002	 7.162506e-001	 1.192819e+004	 8.693351e-002	 1.412967e+000	 1.134281e-002	 6.492761e+002
 2.044994e+002	 7.228732e-001	 1.195264e+004	 8.689228e-002	 1.426032e+000	 1.146622e-002	 6.506908e+002
 2.049594e+002	 7.264140e-001	 1.195890e+004	 8.522972e-002	 1.433017e+000	 1.153380e-002	 6.510764e+002
 2.064194e+002	 7.364356e-001	 1.198861e+004	 8.878782e-002	 1.452787e+000	 1.172224e-002	 6.528210e+002
 2.074994e+002	 7.438772e-001	 1.200989e+004	 8.903528e-002	 1.467467e+000	 1.186232e-002	 6.540743e+002
 2.078994e+002	 7.465745e-001	 1.201415e+004	 8.840328e-002	 1.472788e+000	 1.191390e-002	 6.543403e+002
 2.095194e+002	 7.566104e-001	 1.204828e+004	 8.938744e-002	 1.492586e+000	 1.210150e-002	 6.563273e+002
 2.104994e+002	 7.650952e-001	 1.206597e+004	 9.098828e-002	 1.509325e+000	 1.226270e-002	 6.573993e+002
 2.106394e+002	 7.667416e-001	 1.207056e+004	 9.065250e-002	 1.512572e+000	 1.229370e-002	 6.576705e+002
 2.121794e+002	 7.770508e-001	 1.209818e+004	 9.242728e-002	 1.532910e+000	 1.248809e-002	 6.593075e+002
 2.134994e+002	 7.859612e-001	 1.212271e+004	 9.312728e-002	 1.550487e+000	 1.265591e-002	 6.607588e+002
 2.138194e+002	 7.871019e-001	 1.212930e+004	 9.342847e-002	 1.552738e+000	 1.267658e-002	 6.611328e+002
 2.153194e+002	 7.971456e-001	 1.215651e+004	 9.538034e-002	 1.572551e+000	 1.286581e-002	 6.627449e+002
 2.162594e+002	 8.074298e-001	 1.217412e+004	 9.470560e-002	 1.592839e+000	 1.306195e-002	 6.638373e+002
 2.164994e+002	 8.082502e-001	 1.217862e+004	 9.470928e-002	 1.594458e+000	 1.307687e-002	 6.640936e+002
 2.179194e+002	 8.175778e-001	 1.220699e+004	 9.656093e-002	 1.612858e+000	 1.325181e-002	 6.657613e+002
 2.193194e+002	 8.276352e-001	 1.222852e+004	 9.802028e-002	 1.632699e+000	 1.344253e-002	 6.670657e+002
 2.194994e+002	 8.289332e-001	 1.223545e+004	 9.690028e-002	 1.635260e+000	 1.346617e-002	 6.674603e+002
 2.206794e+002	 8.379214e-001	 1.225548e+004	 9.848628e-002	 1.652991e+000	 1.363640e-002	 6.686695e+002
 2.220194e+002	 8.480093e-001	 1.228009e+004	 9.993212e-002	 1.672891e+000	 1.382692e-002	 6.701438e+002
 2.224994e+002	 8.518222e-001	 1.229002e+004	 9.909828e-002	 1.680413e+000	 1.389877e-002	 6.707353e+002
 2.234594e+002	 8.580800e-001	 1.230496e+004	 9.960915e-002	 1.692758e+000	 1.401701e-002	 6.716320e+002
 2.250594e+002	 8.681169e-001	 1.233458e+004	 1.003513e-001	 1.712558e+000	 1.420529e-002	 6.733800e+002
 2.254994e+002	 8.721542e-001	 1.234193e+004	 1.025973e-001	 1.720523e+000	 1.428209e-002	 6.738337e+002
 2.262994e+002	 8.782316e-001	 1.235561e+004	 1.018668e-001	 1.732512e+000	 1.439707e-002	 6.746604e+002
 2.275794e+002	 8.883427e-001	 1.237940e+004	 1.034756e-001	 1.752458e+000	 1.458809e-002	 6.760915e+002
 2.284994e+002	 8.960232e-001	 1.239483e+004	 1.038323e-001	 1.767610e+000	 1.473378e-002	 6.770354e+002
 2.289594e+002	 8.986447e-001	 1.240385e+004	 1.036813e-001	 1.772781e+000	 1.478263e-002	 6.775621e+002
 2.302794e+002	 9.086682e-001	 1.242463e+004	 1.049953e-001	 1.792555e+000	 1.497258e-002	 6.788290e+002
 2.314994e+002	 9.181323e-001	 1.244757e+004	 1.076322e-001	 1.811225e+000	 1.515111e-002	 6.802075e+002
 2.316194e+002	 9.187307e-001	 1.244766e+004	 1.075093e-001	 1.812406e+000	 1.516272e-002	 6.802200e+002
 2.329394e+002	 9.288252e-001	 1.247094e+004	 1.075053e-001	 1.832319e+000	 1.535339e-002	 6.816255e+002
 2.344194e+002	 9.390464e-001	 1.249589e+004	 1.106460e-001	 1.852483e+000	 1.554609e-002	 6.831245e+002
 2.344994e+002	 9.403722e-001	 1.249789e+004	 1.095303e-001	 1.855098e+000	 1.557137e-002	 6.832515e+002
 2.356394e+002	 9.491767e-001	 1.251650e+004	 1.094843e-001	 1.872467e+000	 1.573801e-002	 6.843855e+002
 2.369794e+002	 9.592139e-001	 1.254003e+004	 1.108603e-001	 1.892268e+000	 1.592740e-002	 6.858055e+002
 2.374994e+002	 9.631152e-001	 1.254688e+004	 1.114543e-001	 1.899964e+000	 1.600154e-002	 6.862315e+002
 2.382194e+002	 9.694672e-001	 1.255731e+004	 1.114933e-001	 1.912495e+000	 1.612241e-002	 6.868865e+002
 2.397594e+002	 9.795058e-001	 1.258284e+004	 1.136887e-001	 1.932298e+000	 1.631129e-002	 6.884170e+002
 2.404994e+002	 9.846152e-001	 1.259561e+004	 1.145273e-001	 1.942378e+000	 1.640746e-002	 6.891837e+002
 2.410194e+002	 9.896100e-001	 1.260571e+004	 1.151484e-001	 1.952231e+000	 1.650202e-002	 6.898028e+002
 2.423994e+002	 9.997879e-001	 1.262724e+004	 1.162963e-001	 1.972309e+000	 1.669447e-002	 6.911170e+002
 2.434994e+002	 1.009189e+000	 1.264518e+004	 1.143813e-001	 1.990856e+000	 1.687265e-002	 6.922248e+002
 2.435394e+002	 1.009826e+000	 1.264459e+004	 1.147056e-001	 1.992112e+000	 1.688514e-002	 6.922013e+002
 2.443594e+002	 1.015182e+000	 1.265744e+004	 1.154180e-001	 2.002678e+000	 1.698602e-002	 6.929766e+002
 2.443994e+002	 1.016104e+000	 1.265886e+004	 1.158134e-001	 2.004496e+000	 1.700357e-002	 6.930666e+002
 2.455994e+002	 1.024157e+000	 1.268014e+004	 1.174331e-001	 2.020383e+000	 1.715477e-002	 6.943398e+002
 2.464994e+002	 1.032883e+000	 1.269349e+004	 1.194884e-001	 2.037597e+000	 1.732085e-002	 6.951882e+002
 2.468194e+002	 1.034456e+000	 1.269616e+004	 1.191236e-001	 2.040701e+000	 1.735073e-002	 6.953555e+002
 2.480194e+002	 1.043314e+000	 1.271661e+004	 1.192787e-001	 2.058174e+000	 1.751766e-002	 6.965945e+002
 2.492394e+002	 1.052459e+000	 1.273455e+004	 1.205098e-001	 2.076215e+000	 1.769073e-002	 6.977006e+002
 2.494994e+002	 1.055668e+000	 1.274031e+004	 1.214203e-001	 2.082546e+000	 1.775158e-002	 6.980594e+002
 2.504394e+002	 1.061237e+000	 1.275333e+004	 1.210373e-001	 2.093532e+000	 1.785647e-002	 6.988478e+002
 2.516594e+002	 1.071961e+000	 1.277302e+004	 1.224091e-001	 2.114688e+000	 1.805966e-002	 7.000720e+002
 2.524994e+002	 1.078419e+000	 1.278487e+004	 1.229723e-001	 2.127427e+000	 1.818200e-002	 7.008089e+002
 2.528594e+002	 1.081769e+000	 1.279113e+004	 1.252881e-001	 2.134035e+000	 1.824542e-002	 7.011973e+002
 2.540794e+002	 1.090924e+000	 1.281124e+004	 1.258758e-001	 2.152095e+000	 1.841805e-002	 7.024240e+002
 2.552794e+002	 1.100097e+000	 1.282918e+004	 1.257243e-001	 2.170192e+000	 1.859151e-002	 7.035323e+002
 2.554994e+002	 1.102474e+000	 1.282801e+004	 1.262503e-001	 2.174881e+000	 1.863781e-002	 7.035004e+002
