Repository: ibf-RWTH/DP800-Data

# DP800-Data

This repository contains various material data from different publications <br>
In case of questions, please contact Niklas Fehlemann: <br>
niklas.fehlemann@ibf.rwth-aachen.de

### MartensiteBandDetection

Data from: *Identification of martensite bands in dual phase steels -- a deep learning object detection approach using Faster R-CNN* [LINK](https://doi.org/10.1002/srin.202200836)
This research was funded by the Deutsche Forschungsgemeinschaft (DFG, German Research Foundation) – Projektnummer 278868966 – TRR 188, Project B05.
The used SEM-Images were produced at the Institute for Physical Metallurgy and Materials Physics (IMM) of RWTH Aachen.

File: DP800 Tensile Tests/Fehlemann_Test_WP_KL_2024_1014.TRA (part 1 of 6)
<<<<<<< HEAD
$Fehlemann_Test_WP_KL_2024_101.ZSE
Material:                               St
Auftrags-Nr.:                           WP_KL_2024_101
Probe:                                  2_90°_A
Vorkraft:                               100 N
Probengeometrie:                        H12,5x50
Messlänge:                              50.7839 mm
Probendicke a0:                         1.49 mm
Probenbreite b0:                        12.63 mm
Prüfgeschwindigkeit:                    1 mm/min
Datum:                                  26.09.2024
Maschinendaten:                         4204 WN:800315
Traversenwegaufnehmer WN:800315
Videoextensometer
Videoextensometer - Querdehnung
Kraftsensor ID:0 WN:800316 50 kN

Bemerkung:                              
$
      Prüfzeit	   Standardweg	 Spannung    	Breitenänderung	       Dehnung	 wahre Dehnung	wahre Spannung
 2.023437e-002	 3.267773e-004	 2.057009e+002	-5.174072e-005	 6.434666e-004	 0.000000e+000	 1.093138e+001
 6.023438e-002	 9.686160e-004	 2.061181e+002	 1.047603e-004	 1.907330e-003	 0.000000e+000	 1.095369e+001
 1.002344e-001	 1.827197e-003	 2.064519e+002	 9.024416e-005	 3.597986e-003	 0.000000e+000	 1.097161e+001
 1.402344e-001	 2.643197e-003	 2.062016e+002	-4.159455e-005	 5.204795e-003	 0.000000e+000	 1.095849e+001
 2.802344e-001	 1.995616e-003	 2.065354e+002	 9.104155e-004	 3.929625e-003	 0.000000e+000	 1.097609e+001
 3.402344e-001	 1.444003e-003	 2.069526e+002	 1.172857e-003	 2.843428e-003	 0.000000e+000	 1.099814e+001
 5.002344e-001	 1.981100e-003	 2.371607e+002	 1.458180e-003	 3.901041e-003	 0.000000e+000	 1.260363e+001
 6.002344e-001	 2.568713e-003	 2.680364e+002	 1.845438e-003	 5.058127e-003	 0.000000e+000	 1.424465e+001
 7.002344e-001	 3.072519e-003	 2.995796e+002	-3.011107e-004	 6.050187e-003	 0.000000e+000	 1.592115e+001
 8.402344e-001	 3.618584e-003	 3.403856e+002	 1.427083e-003	 7.125458e-003	 0.000000e+000	 1.808998e+001
 9.602344e-001	 4.123164e-003	 3.733474e+002	 1.337760e-003	 8.119043e-003	 0.000000e+000	 1.984195e+001
 1.240234e+000	 4.911616e-003	 4.517049e+002	 8.040828e-004	 9.671606e-003	 0.000000e+000	 2.400672e+001
 1.340234e+000	 5.418326e-003	 4.812454e+002	 1.991083e-003	 1.066938e-002	 0.000000e+000	 2.557696e+001
 1.500234e+000	 5.985842e-003	 5.273920e+002	 2.586341e-003	 1.178689e-002	 0.000000e+000	 2.802985e+001
 1.900234e+000	 6.587068e-003	 6.404637e+002	 2.317978e-003	 1.297079e-002	 0.000000e+000	 3.403979e+001
 1.960234e+000	 7.184777e-003	 6.574037e+002	 1.918986e-003	 1.414775e-002	 0.000000e+000	 3.494053e+001
 2.020234e+000	 7.983681e-003	 6.739263e+002	 2.878603e-003	 1.572090e-002	 0.000000e+000	 3.581926e+001
 2.060234e+000	 8.567616e-003	 6.846076e+002	 2.793180e-003	 1.687074e-002	 0.000000e+000	 3.638739e+001
 2.120234e+000	 9.139229e-003	 7.026323e+002	 2.716599e-003	 1.799632e-002	 0.000000e+000	 3.734584e+001
 2.300234e+000	 9.707616e-003	 7.540362e+002	 2.575947e-003	 1.911555e-002	 0.000000e+000	 4.007847e+001
 2.500234e+000	 1.005245e-002	 8.131172e+002	 1.826373e-003	 1.979458e-002	 0.000000e+000	 4.321903e+001
 2.600234e+000	 1.021291e-002	 8.407384e+002	 2.620147e-003	 2.011053e-002	 0.000000e+000	 4.468731e+001
 2.760234e+000	 1.079755e-002	 8.846320e+002	 3.382373e-003	 2.126177e-002	 0.000000e+000	 4.702090e+001
 2.960234e+000	 1.143181e-002	 9.417102e+002	 4.373954e-003	 2.251071e-002	 0.000000e+000	 5.005541e+001
 3.060234e+000	 1.204262e-002	 9.713342e+002	 3.982309e-003	 2.371346e-002	 0.000000e+000	 5.163065e+001
 3.260234e+000	 1.259136e-002	 1.030248e+003	 3.420180e-003	 2.479401e-002	 0.000000e+000	 5.476279e+001
 3.360234e+000	 1.310026e-002	 1.057285e+003	 4.187793e-003	 2.579610e-002	 0.000000e+000	 5.620050e+001
 3.520234e+000	 1.364352e-002	 1.104934e+003	 4.117728e-003	 2.686585e-002	 0.000000e+000	 5.873392e+001
 3.640234e+000	 1.419620e-002	 1.138313e+003	 4.304663e-003	 2.795414e-002	 0.000000e+000	 6.050888e+001
 3.700234e+000	 1.474687e-002	 1.157256e+003	 4.359212e-003	 2.903850e-002	 0.000000e+000	 6.151647e+001
 3.740234e+000	 1.533578e-002	 1.170107e+003	 3.954567e-003	 3.019812e-002	 0.000000e+000	 6.220031e+001
 3.800234e+000	 1.584999e-002	 1.187547e+003	 3.073447e-003	 3.121068e-002	 0.000000e+000	 6.312806e+001
 3.960234e+000	 1.638181e-002	 1.232025e+003	 3.956180e-003	 3.225790e-002	 0.000000e+000	 6.549310e+001
 4.240234e+000	 1.706887e-002	 1.312302e+003	 5.513373e-003	 3.361082e-002	 0.000000e+000	 6.976147e+001
 4.480234e+000	 1.766139e-002	 1.380479e+003	 5.620664e-003	 3.477756e-002	 0.000000e+000	 7.338658e+001
 4.580235e+000	 1.819655e-002	 1.404428e+003	 6.407341e-003	 3.583136e-002	 0.000000e+000	 7.466053e+001
 4.780234e+000	 1.879587e-002	 1.459086e+003	 6.179259e-003	 3.701149e-002	 0.000000e+000	 7.756712e+001
 4.840234e+000	 1.827704e-002	 1.475442e+003	 6.061309e-003	 3.598984e-002	 0.000000e+000	 7.843582e+001
 4.940234e+000	 1.897723e-002	 1.503647e+003	 6.373405e-003	 3.736861e-002	 0.000000e+000	 7.993634e+001
 5.020235e+000	 1.955445e-002	 1.524676e+003	 6.685728e-003	 3.850524e-002	 0.000000e+000	 8.105518e+001
 5.100235e+000	 2.017049e-002	 1.545789e+003	 6.902921e-003	 3.971829e-002	 3.060588e-006	 8.217856e+001
 5.160234e+000	 2.069158e-002	 1.561727e+003	 6.450228e-003	 4.074440e-002	 8.650368e-006	 8.302675e+001
 5.340234e+000	 1.993329e-002	 1.612547e+003	 6.341018e-003	 3.925123e-002	 0.000000e+000	 8.572721e+001
 5.500235e+000	 2.057900e-002	 1.657358e+003	 6.750115e-003	 4.052271e-002	 0.000000e+000	 8.811063e+001
 5.560235e+000	 2.136262e-002	 1.673213e+003	 6.926728e-003	 4.206575e-002	 0.000000e+000	 8.895491e+001
 5.640234e+000	 2.193578e-002	 1.694493e+003	 6.352696e-003	 4.319438e-002	 0.000000e+000	 9.008722e+001
 5.680234e+000	 2.243990e-002	 1.705508e+003	 6.019889e-003	 4.418705e-002	 9.379293e-007	 9.067373e+001
 6.000235e+000	 2.313874e-002	 1.788204e+003	 7.873825e-003	 4.556317e-002	 0.000000e+000	 9.507163e+001
 6.060235e+000	 2.389162e-002	 1.803893e+003	 7.876179e-003	 4.704568e-002	 6.895906e-007	 9.590713e+001
 6.180234e+000	 2.444768e-002	 1.836270e+003	 7.771986e-003	 4.814063e-002	 2.149932e-006	 9.762962e+001
 6.280234e+000	 2.495799e-002	 1.860887e+003	 8.422322e-003	 4.914550e-002	 4.983893e-006	 9.893943e+001
 6.380234e+000	 2.445155e-002	 1.886005e+003	 7.497857e-003	 4.814826e-002	 0.000000e+000	 1.002739e+002
 6.480234e+000	 2.507355e-002	 1.912875e+003	 6.956986e-003	 4.937306e-002	 0.000000e+000	 1.017038e+002
 6.540235e+000	 2.561662e-002	 1.928397e+003	 7.130759e-003	 5.044242e-002	 0.000000e+000	 1.025301e+002
 6.640234e+000	 2.612784e-002	 1.954265e+003	 7.874115e-003	 5.144909e-002	 6.526455e-007	 1.039065e+002
 6.700234e+000	 2.669333e-002	 1.969703e+003	 7.731244e-003	 5.256260e-002	 7.263219e-006	 1.047285e+002
 6.900234e+000	 2.610394e-002	 2.019021e+003	 7.223040e-003	 5.140202e-002	 0.000000e+000	 1.073495e+002
 6.960234e+000	 2.663549e-002	 2.034125e+003	 6.577373e-003	 5.244871e-002	 0.000000e+000	 1.081537e+002
 7.020235e+000	 2.716265e-002	 2.050898e+003	 6.032728e-003	 5.348676e-002	 0.000000e+000	 1.090466e+002
 7.100235e+000	 2.768691e-002	 2.072511e+003	 6.604406e-003	 5.451909e-002	 0.000000e+000	 1.101969e+002
 7.160234e+000	 2.837908e-002	 2.087698e+003	 7.270728e-003	 5.588208e-002	 5.876085e-006	 1.110060e+002
 7.200234e+000	 2.922442e-002	 2.097629e+003	 7.738083e-003	 5.754666e-002	 1.961137e-005	 1.115358e+002
 7.240234e+000	 3.007939e-002	 2.108143e+003	 8.178018e-003	 5.923020e-002	 3.336490e-005	 1.120968e+002
 7.580235e+000	 2.954329e-002	 2.190089e+003	 7.762986e-003	 5.817456e-002	 0.000000e+000	 1.164529e+002
 7.820234e+000	 3.012749e-002	 2.251256e+003	 8.200050e-003	 5.932491e-002	 0.000000e+000	 1.197067e+002
 7.880234e+000	 3.089007e-002	 2.265776e+003	 7.580631e-003	 6.082653e-002	 3.129876e-006	 1.204806e+002
 7.920234e+000	 3.175605e-002	 2.275206e+003	 6.528915e-003	 6.253177e-002	 1.741848e-005	 1.209840e+002
 7.980234e+000	 3.233810e-002	 2.290059e+003	 6.018470e-003	 6.367789e-002	 2.452626e-005	 1.217753e+002
 8.340235e+000	 3.292400e-002	 2.374842e+003	 7.469051e-003	 6.483161e-002	 1.121565e-005	 1.262851e+002
 8.440234e+000	 3.351600e-002	 2.398375e+003	 7.811212e-003	 6.599734e-002	 1.597597e-005	 1.275380e+002
 8.500235e+000	 3.362600e-002	 2.413145e+003	 8.494663e-003	 6.621394e-002	 1.381313e-005	 1.283237e+002
 8.760235e+000	 3.405426e-002	 2.473978e+003	 9.473922e-003	 6.705723e-002	 4.417252e-006	 1.315597e+002
 8.800235e+000	 3.455480e-002	 2.483408e+003	 9.774259e-003	 6.804286e-002	 1.150985e-005	 1.320625e+002
 8.860234e+000	 3.525271e-002	 2.497677e+003	 9.319986e-003	 6.941714e-002	 2.107036e-005	 1.328231e+002
 8.900234e+000	 3.601542e-002	 2.507274e+003	 9.123353e-003	 7.091901e-002	 3.327623e-005	 1.333354e+002
 8.940234e+000	 3.677474e-002	 2.515368e+003	 8.735147e-003	 7.241421e-002	 4.585545e-005	 1.337679e+002
 9.060234e+000	 3.592262e-002	 2.540987e+003	 8.175599e-003	 7.073627e-002	 2.156858e-005	 1.351280e+002
 9.100234e+000	 3.506807e-002	 2.549665e+003	 8.142244e-003	 6.905355e-002	 2.198109e-006	 1.355873e+002
 9.140234e+000	 3.447181e-002	 2.558511e+003	 8.443018e-003	 6.787944e-002	 0.000000e+000	 1.360561e+002
 9.400234e+000	 3.525652e-002	 2.614254e+003	 9.127478e-003	 6.942464e-002	 0.000000e+000	 1.390225e+002
 9.440234e+000	 3.600500e-002	 2.623183e+003	 9.125599e-003	 7.089849e-002	 0.000000e+000	 1.394994e+002
 9.540235e+000	 3.653187e-002	 2.643794e+003	 8.878634e-003	 7.193596e-002	 3.434888e-006	 1.405970e+002
 9.860234e+000	 3.703536e-002	 2.709134e+003	 9.652825e-003	 7.292740e-002	 0.000000e+000	 1.440731e+002
 9.920235e+000	 3.779493e-002	 2.721234e+003	 1.012885e-002	 7.442309e-002	 5.610357e-006	 1.447188e+002
 1.016023e+001	 3.844190e-002	 2.768966e+003	 8.314228e-003	 7.569705e-002	 4.360693e-006	 1.472591e+002
 1.022023e+001	 3.918158e-002	 2.781900e+003	 8.723180e-003	 7.715359e-002	 1.513519e-005	 1.479491e+002
 1.036023e+001	 3.847320e-002	 2.808687e+003	 8.854212e-003	 7.575869e-002	 0.000000e+000	 1.493717e+002
 1.060023e+001	 3.794710e-002	 2.851329e+003	 9.272244e-003	 7.472274e-002	 0.000000e+000	 1.516379e+002
 1.080023e+001	 3.860337e-002	 2.886293e+003	 1.014885e-002	 7.601501e-002	 0.000000e+000	 1.534993e+002
 1.092023e+001	 3.925380e-002	 2.909993e+003	 1.188879e-002	 7.729581e-002	 0.000000e+000	 1.547617e+002
 1.100023e+001	 3.989394e-002	 2.923678e+003	 1.131870e-002	 7.855632e-002	 0.000000e+000	 1.554915e+002
 1.104023e+001	 4.040524e-002	 2.930020e+003	 1.074910e-002	 7.956313e-002	 0.000000e+000	 1.558303e+002
 1.126023e+001	 4.091807e-002	 2.966403e+003	 8.253373e-003	 8.057295e-002	 0.000000e+000	 1.577669e+002
 1.144023e+001	 4.152323e-002	 2.996862e+003	 8.676631e-003	 8.176460e-002	 0.000000e+000	 1.593887e+002
 1.150023e+001	 4.164136e-002	 3.006709e+003	 9.210953e-003	 8.199721e-002	 0.000000e+000	 1.599128e+002
 1.196023e+001	 4.221768e-002	 3.080977e+003	 1.123892e-002	 8.313206e-002	 0.000000e+000	 1.638647e+002
 1.200023e+001	 4.304084e-002	 3.087403e+003	 1.095853e-002	 8.475297e-002	 1.592845e-006	 1.642091e+002
 1.204023e+001	 4.363474e-002	 3.094412e+003	 1.090613e-002	 8.592244e-002	 1.123304e-005	 1.645838e+002
 1.212023e+001	 4.421159e-002	 3.108181e+003	 9.944825e-003	 8.705832e-002	 1.855636e-005	 1.653180e+002
 1.218023e+001	 4.475705e-002	 3.116359e+003	 9.507309e-003	 8.813241e-002	 2.690035e-005	 1.657548e+002
 1.226023e+001	 4.422984e-002	 3.126289e+003	 1.071095e-002	 8.709427e-002	 1.360884e-005	 1.662812e+002
 1.242023e+001	 4.362584e-002	 3.149905e+003	 9.899915e-003	 8.590490e-002	 0.000000e+000	 1.675353e+002
 1.248023e+001	 4.300968e-002	 3.160503e+003	 9.815050e-003	 8.469161e-002	 0.000000e+000	 1.680969e+002
 1.266023e+001	 4.364727e-002	 3.188458e+003	 9.137728e-003	 8.594711e-002	 0.000000e+000	 1.695859e+002
 1.304023e+001	 4.438437e-002	 3.242282e+003	 9.274978e-003	 8.739855e-002	 0.000000e+000	 1.724512e+002
 1.308023e+001	 4.514142e-002	 3.248290e+003	 9.473051e-003	 8.888928e-002	 0.000000e+000	 1.727733e+002
 1.312023e+001	 4.581810e-002	 3.253798e+003	 9.312438e-003	 9.022175e-002	 7.513778e-006	 1.730685e+002
 1.360023e+001	 4.650133e-002	 3.322058e+003	 1.064460e-002	 9.156711e-002	 9.617612e-007	 1.767017e+002
 1.366023e+001	 4.708265e-002	 3.330236e+003	 1.131423e-002	 9.271181e-002	 1.001194e-005	 1.771387e+002
 1.380023e+001	 4.780855e-002	 3.350430e+003	 1.177785e-002	 9.414121e-002	 1.838732e-005	 1.782154e+002
 1.396023e+001	 4.846391e-002	 3.372460e+003	 9.650470e-003	 9.543169e-002	 2.483532e-005	 1.793895e+002
 1.422023e+001	 4.788552e-002	 3.408176e+003	 9.900277e-003	 9.429276e-002	 2.978923e-006	 1.812872e+002
 1.428023e+001	 4.736780e-002	 3.416604e+003	 1.069413e-002	 9.327332e-002	 0.000000e+000	 1.817337e+002
 1.450023e+001	 4.721236e-002	 3.446979e+003	 1.074973e-002	 9.296723e-002	 0.000000e+000	 1.833488e+002
 1.456023e+001	 4.845462e-002	 3.454323e+003	 1.050289e-002	 9.541339e-002	 6.605632e-007	 1.837439e+002
 1.458023e+001	 4.904236e-002	 3.456742e+003	 1.028547e-002	 9.657073e-002	 1.152468e-005	 1.838748e+002
 1.460023e+001	 4.956187e-002	 3.459246e+003	 1.017024e-002	 9.759372e-002	 2.102073e-005	 1.840098e+002
 1.464023e+001	 5.037781e-002	 3.464837e+003	 1.006876e-002	 9.920041e-002	 3.544852e-005	 1.843102e+002
 1.468023e+001	 5.127452e-002	 3.470344e+003	 1.048324e-002	 1.009662e-001	 5.149114e-005	 1.846064e+002
 1.478023e+001	 5.065443e-002	 3.482945e+003	 1.013435e-002	 9.974511e-002	 3.558843e-005	 1.852745e+002
 1.482023e+001	 5.013726e-002	 3.488536e+003	 9.998470e-003	 9.872674e-002	 2.376647e-005	 1.855700e+002
 1.488023e+001	 5.082249e-002	 3.497048e+003	 1.020766e-002	 1.000760e-001	 3.476446e-005	 1.860253e+002
 1.496023e+001	 5.025442e-002	 3.509148e+003	 1.008934e-002	 9.895744e-002	 2.003278e-005	 1.866668e+002
 1.498023e+001	 4.972468e-002	 3.512235e+003	 9.606760e-003	 9.791431e-002	 8.696677e-006	 1.868291e+002
 1.502023e+001	 4.892562e-002	 3.517325e+003	 9.241634e-003	 9.634085e-002	 0.000000e+000	 1.870969e+002
 1.528023e+001	 4.824262e-002	 3.550121e+003	 1.050042e-002	 9.499594e-002	 0.000000e+000	 1.888389e+002
 1.532023e+001	 4.772358e-002	 3.554710e+003	 1.045802e-002	 9.397389e-002	 0.000000e+000	 1.890811e+002
 1.542023e+001	 4.851168e-002	 3.567645e+003	 1.093004e-002	 9.552576e-002	 0.000000e+000	 1.897720e+002
 1.566023e+001	 4.913146e-002	 3.601524e+003	 1.039323e-002	 9.674619e-002	 0.000000e+000	 1.915765e+002
 1.608023e+001	 4.965717e-002	 3.655682e+003	 1.042837e-002	 9.778137e-002	 0.000000e+000	 1.944593e+002
 1.614023e+001	 5.038365e-002	 3.662024e+003	 1.044628e-002	 9.921191e-002	 0.000000e+000	 1.947995e+002
 1.618023e+001	 5.103380e-002	 3.666697e+003	 1.023037e-002	 1.004921e-001	 0.000000e+000	 1.950506e+002
 1.622023e+001	 5.155013e-002	 3.671620e+003	 1.011892e-002	 1.015089e-001	 0.000000e+000	 1.953144e+002
 1.648023e+001	 5.103678e-002	 3.704165e+003	 9.626470e-003	 1.004980e-001	 0.000000e+000	 1.970437e+002
 1.652024e+001	 5.039210e-002	 3.708588e+003	 9.155353e-003	 9.922854e-002	 0.000000e+000	 1.972765e+002
 1.678024e+001	 5.102018e-002	 3.743636e+003	 1.118298e-002	 1.004653e-001	 0.000000e+000	 1.991433e+002
 1.686024e+001	 5.169384e-002	 3.752481e+003	 1.155418e-002	 1.017918e-001	 0.000000e+000	 1.996165e+002
 1.712023e+001	 5.226094e-002	 3.784275e+003	 1.197363e-002	 1.029085e-001	 0.000000e+000	 2.013100e+002
 1.716023e+001	 5.285230e-002	 3.789616e+003	 1.217573e-002	 1.040730e-001	 0.000000e+000	 2.015964e+002
 1.724023e+001	 5.226455e-002	 3.799546e+003	 1.101786e-002	 1.029156e-001	 0.000000e+000	 2.021224e+002
 1.750023e+001	 5.445597e-002	 3.831340e+003	 8.666276e-003	 1.072308e-001	 8.339165e-006	 2.038225e+002
 2.050023e+001	 6.118591e-002	 4.186994e+003	 1.067518e-002	 1.204829e-001	 3.662500e-005	 2.227723e+002
 2.188023e+001	 6.233294e-002	 4.347798e+003	 8.213696e-003	 1.227416e-001	 1.208381e-005	 2.313332e+002
 2.350023e+001	 6.447868e-002	 4.536557e+003	 7.365793e-003	 1.269668e-001	 0.000000e+000	 2.413867e+002
 2.650023e+001	 7.142384e-002	 4.867344e+003	 5.991696e-003	 1.406428e-001	 3.882683e-005	 2.590230e+002
 2.734023e+001	 7.235114e-002	 4.957467e+003	 5.654825e-003	 1.424687e-001	 3.067338e-005	 2.638239e+002
 2.950023e+001	 7.552220e-002	 5.180857e+003	 4.773341e-003	 1.487130e-001	 2.764501e-005	 2.757293e+002
 3.144024e+001	 8.245065e-002	 5.375374e+003	 4.953663e-003	 1.623560e-001	 1.070611e-004	 2.861206e+002
 3.250023e+001	 8.341207e-002	 5.478515e+003	 4.138825e-003	 1.642491e-001	 9.576513e-005	 2.916161e+002
 3.550023e+001	 8.876036e-002	 5.759483e+003	 7.096018e-003	 1.747806e-001	 1.187316e-004	 3.066040e+002
 3.700023e+001	 9.249087e-002	 5.894252e+003	 1.008370e-002	 1.821265e-001	 1.526878e-004	 3.138014e+002
 3.850023e+001	 9.294849e-002	 6.017671e+003	 9.029374e-003	 1.830276e-001	 1.255311e-004	 3.203749e+002
 4.150023e+001	 9.851833e-002	 6.254830e+003	 1.110028e-002	 1.939953e-001	 1.656964e-004	 3.330375e+002
 4.246024e+001	 1.030684e-001	 6.333020e+003	 1.196992e-002	 2.029550e-001	 2.323643e-004	 3.372309e+002
 4.450023e+001	 1.053776e-001	 6.486480e+003	 9.496148e-003	 2.075021e-001	 2.328592e-004	 3.454182e+002
 4.750023e+001	 1.118634e-001	 6.694182e+003	 1.418702e-002	 2.202734e-001	 2.996817e-004	 3.565242e+002
 4.812024e+001	 1.131852e-001	 6.732568e+003	 1.359270e-002	 2.228763e-001	 3.144552e-004	 3.585779e+002
 5.050023e+001	 1.169915e-001	 6.887948e+003	 1.568121e-002	 2.303715e-001	 3.438590e-004	 3.668809e+002
 5.350023e+001	 1.215584e-001	 7.070698e+003	 1.484757e-002	 2.393642e-001	 3.802125e-004	 3.766487e+002
 5.388023e+001	 1.232678e-001	 7.095733e+003	 1.727431e-002	 2.427302e-001	 4.065251e-004	 3.779950e+002
 5.650023e+001	 1.296050e-001	 7.245354e+003	 1.589795e-002	 2.552090e-001	 4.874268e-004	 3.860135e+002
 5.800023e+001	 1.336594e-001	 7.330555e+003	 1.671612e-002	 2.631926e-001	 5.422642e-004	 3.905838e+002
 5.950023e+001	 1.352899e-001	 7.412083e+003	 1.486353e-002	 2.664032e-001	 5.504713e-004	 3.949404e+002
 6.250023e+001	 1.424641e-001	 7.566211e+003	 1.705618e-002	 2.805301e-001	 6.465111e-004	 4.032097e+002
 6.254023e+001	 1.437342e-001	 7.569132e+003	 1.645735e-002	 2.830313e-001	 6.706507e-004	 4.033754e+002
 6.550024e+001	 1.477433e-001	 7.714331e+003	 1.557447e-002	 2.909256e-001	 7.070143e-004	 4.111457e+002
 6.758023e+001	 1.539497e-001	 7.812299e+003	 1.534586e-002	 3.031469e-001	 8.004443e-004	 4.164178e+002
 6.850024e+001	 1.538748e-001	 7.855942e+003	 1.643999e-002	 3.029993e-001	 7.861888e-004	 4.187435e+002
 7.150024e+001	 1.593315e-001	 7.992880e+003	 1.522870e-002	 3.137442e-001	 8.534489e-004	 4.260883e+002
 7.212023e+001	 1.641202e-001	 8.022670e+003	 1.530821e-002	 3.231738e-001	 9.389372e-004	 4.277166e+002
 7.450024e+001	 1.678721e-001	 8.124560e+003	 1.416231e-002	 3.305618e-001	 9.829131e-004	 4.331806e+002
 7.590024e+001	 1.743225e-001	 8.184726e+003	 1.667917e-002	 3.432635e-001	 1.092183e-003	 4.364437e+002
 7.750024e+001	 1.755807e-001	 8.256992e+003	 1.708082e-002	 3.457410e-001	 1.095775e-003	 4.403081e+002
 8.050024e+001	 1.836306e-001	 8.382664e+003	 1.661028e-002	 3.615923e-001	 1.217316e-003	 4.470802e+002
 8.090024e+001	 1.843768e-001	 8.398353e+003	 1.629310e-002	 3.630618e-001	 1.227400e-003	 4.479235e+002
 8.350024e+001	 1.907921e-001	 8.501911e+003	 1.828450e-002	 3.756943e-001	 1.323252e-003	 4.535039e+002
 8.490024e+001	 1.945141e-001	 8.556068e+003	 1.782229e-002	 3.830234e-001	 1.380593e-003	 4.564260e+002
 8.650024e+001	 1.976794e-001	 8.618988e+003	 1.798299e-002	 3.892562e-001	 1.424419e-003	 4.598110e+002
 8.920023e+001	 2.045178e-001	 8.721546e+003	 2.168063e-002	 4.027218e-001	 1.528864e-003	 4.653448e+002
 8.950024e+001	 2.055876e-001	 8.735731e+003	 2.067286e-002	 4.048285e-001	 1.545747e-003	 4.661114e+002
 9.246024e+001	 2.145312e-001	 8.846717e+003	 2.242515e-002	 4.224397e-001	 1.689099e-003	 4.721160e+002
 9.250024e+001	 2.145540e-001	 8.847802e+003	 2.296631e-002	 4.224845e-001	 1.689229e-003	 4.721741e+002
 9.550024e+001	 2.216572e-001	 8.953029e+003	 2.284915e-002	 4.364716e-001	 1.798071e-003	 4.778563e+002
 9.626023e+001	 2.246544e-001	 8.981318e+003	 2.296815e-002	 4.423734e-001	 1.848705e-003	 4.793944e+002
 9.850024e+001	 2.306397e-001	 9.057590e+003	 2.471586e-002	 4.541594e-001	 1.944030e-003	 4.835222e+002
 1.001002e+002	 2.346668e-001	 9.116337e+003	 2.428747e-002	 4.620892e-001	 2.005989e-003	 4.866967e+002
 1.015002e+002	 2.399953e-001	 9.162567e+003	 2.779750e-002	 4.725816e-001	 2.097176e-003	 4.892159e+002
 1.034002e+002	 2.448407e-001	 9.225069e+003	 2.680023e-002	 4.821228e-001	 2.174106e-003	 4.925999e+002
 1.045002e+002	 2.486834e-001	 9.262621e+003	 2.794692e-002	 4.896897e-001	 2.238627e-003	 4.946423e+002
 1.065002e+002	 2.550070e-001	 9.327293e+003	 2.732563e-002	 5.021417e-001	 2.343951e-003	 4.981576e+002
 1.075002e+002	 2.573222e-001	 9.359754e+003	 2.998608e-002	 5.067005e-001	 2.379940e-003	 4.999140e+002
 1.098202e+002	 2.650629e-001	 9.432604e+003	 2.811844e-002	 5.219430e-001	 2.510694e-003	 5.038814e+002
 1.105002e+002	 2.673565e-001	 9.452965e+003	 2.766773e-002	 5.264594e-001	 2.549791e-003	 5.049917e+002
 1.129002e+002	 2.751454e-001	 9.530154e+003	 3.207185e-002	 5.417969e-001	 2.680202e-003	 5.091930e+002
 1.135002e+002	 2.757113e-001	 9.549097e+003	 3.092624e-002	 5.429111e-001	 2.685778e-003	 5.102107e+002
 1.158202e+002	 2.853450e-001	 9.616105e+003	 3.149411e-002	 5.618812e-001	 2.855370e-003	 5.138879e+002
 1.165002e+002	 2.865957e-001	 9.640473e+003	 3.318747e-002	 5.643439e-001	 2.872805e-003	 5.152028e+002
 1.187802e+002	 2.953482e-001	 9.709149e+003	 3.318470e-002	 5.815787e-001	 3.024577e-003	 5.189619e+002
 1.195002e+002	 2.991495e-001	 9.730930e+003	 3.337128e-002	 5.890640e-001	 3.092838e-003	 5.201648e+002
 1.217002e+002	 3.054228e-001	 9.793683e+003	 3.349192e-002	 6.014170e-001	 3.197646e-003	 5.235835e+002
 1.225002e+002	 3.085821e-001	 9.816380e+003	 3.582328e-002	 6.076380e-001	 3.253025e-003	 5.248294e+002
 1.239402e+002	 3.154829e-001	 9.854349e+003	 3.563108e-002	 6.212265e-001	 3.377369e-003	 5.269305e+002
 1.255002e+002	 3.182673e-001	 9.895822e+003	 3.601357e-002	 6.267094e-001	 3.419899e-003	 5.291770e+002
 1.272202e+002	 3.254956e-001	 9.942971e+003	 3.863663e-002	 6.409428e-001	 3.547967e-003	 5.317735e+002
 1.285002e+002	 3.296080e-001	 9.977018e+003	 3.811198e-002	 6.490407e-001	 3.618714e-003	 5.336373e+002
 1.303802e+002	 3.356037e-001	 1.002926e+004	 3.656399e-002	 6.608470e-001	 3.721091e-003	 5.364943e+002
 1.315002e+002	 3.410401e-001	 1.006072e+004	 4.019453e-002	 6.715520e-001	 3.818552e-003	 5.382344e+002
 1.330602e+002	 3.456876e-001	 1.009910e+004	 4.066102e-002	 6.807035e-001	 3.898509e-003	 5.403371e+002
 1.345002e+002	 3.515040e-001	 1.014016e+004	 4.193502e-002	 6.921567e-001	 4.000603e-003	 5.425954e+002
 1.355002e+002	 3.557810e-001	 1.016361e+004	 4.073270e-002	 7.005787e-001	 4.077639e-003	 5.438957e+002
 1.375002e+002	 3.633139e-001	 1.021868e+004	 4.141650e-002	 7.154120e-001	 4.209285e-003	 5.469235e+002
 1.381202e+002	 3.657924e-001	 1.023420e+004	 4.043299e-002	 7.202924e-001	 4.253352e-003	 5.477808e+002
 1.401402e+002	 3.759125e-001	 1.028853e+004	 4.304663e-002	 7.402202e-001	 4.435914e-003	 5.507974e+002
 1.405002e+002	 3.760336e-001	 1.029737e+004	 4.404808e-002	 7.404586e-001	 4.435707e-003	 5.512723e+002
 1.427602e+002	 3.862125e-001	 1.035654e+004	 4.337602e-002	 7.605022e-001	 4.617976e-003	 5.545500e+002
 1.435002e+002	 3.897853e-001	 1.037773e+004	 4.424854e-002	 7.675375e-001	 4.681819e-003	 5.557237e+002
 1.451202e+002	 3.962564e-001	 1.041837e+004	 4.604666e-002	 7.802799e-001	 4.796787e-003	 5.579704e+002
 1.465002e+002	 4.028600e-001	 1.045534e+004	 4.783554e-002	 7.932834e-001	 4.915409e-003	 5.600225e+002
 1.470602e+002	 4.064676e-001	 1.046661e+004	 4.683757e-002	 8.003872e-001	 4.982811e-003	 5.606655e+002
 1.489602e+002	 4.166135e-001	 1.051651e+004	 4.978028e-002	 8.203657e-001	 5.167034e-003	 5.634502e+002
 1.495002e+002	 4.180666e-001	 1.053128e+004	 4.731431e-002	 8.232271e-001	 5.191194e-003	 5.642576e+002
 1.518002e+002	 4.270006e-001	 1.059011e+004	 4.899401e-002	 8.408193e-001	 5.349040e-003	 5.675087e+002
 1.525002e+002	 4.314351e-001	 1.060671e+004	 4.902331e-002	 8.495513e-001	 5.431050e-003	 5.684478e+002
 1.537602e+002	 4.370931e-001	 1.064034e+004	 5.105544e-002	 8.606928e-001	 5.532053e-003	 5.703131e+002
 1.555002e+002	 4.462335e-001	 1.068357e+004	 5.087463e-002	 8.786914e-001	 5.698434e-003	 5.727321e+002
 1.558602e+002	 4.472432e-001	 1.069700e+004	 5.209660e-002	 8.806795e-001	 5.714287e-003	 5.734637e+002
 1.577602e+002	 4.572714e-001	 1.074424e+004	 5.206786e-002	 9.004264e-001	 5.896850e-003	 5.761085e+002
 1.585002e+002	 4.621610e-001	 1.076126e+004	 5.478169e-002	 9.100547e-001	 5.987603e-003	 5.770764e+002
 1.596202e+002	 4.674493e-001	 1.078754e+004	 5.466344e-002	 9.204680e-001	 6.083452e-003	 5.785456e+002
 1.615002e+002	 4.757849e-001	 1.083803e+004	 5.668734e-002	 9.368819e-001	 6.231877e-003	 5.813478e+002
 1.616602e+002	 4.776031e-001	 1.084220e+004	 5.556273e-002	 9.404621e-001	 6.266242e-003	 5.815922e+002
 1.635602e+002	 4.876636e-001	 1.089060e+004	 5.769102e-002	 9.602726e-001	 6.448996e-003	 5.843031e+002
 1.645002e+002	 4.932266e-001	 1.091255e+004	 5.657557e-002	 9.712269e-001	 6.551439e-003	 5.855441e+002
 1.655402e+002	 4.977995e-001	 1.094384e+004	 5.610823e-002	 9.802314e-001	 6.631782e-003	 5.872756e+002
 1.672002e+002	 5.079018e-001	 1.098281e+004	 5.674457e-002	 1.000124e+000	 6.818031e-003	 5.894829e+002
 1.675002e+002	 5.087163e-001	 1.098932e+004	 6.165866e-002	 1.001728e+000	 6.832067e-003	 5.898416e+002
 1.691202e+002	 5.179124e-001	 1.103004e+004	 5.972654e-002	 1.019836e+000	 7.000049e-003	 5.921335e+002
 1.705002e+002	 5.267696e-001	 1.106526e+004	 6.051518e-002	 1.037277e+000	 7.162980e-003	 5.941265e+002
 1.706002e+002	 5.279406e-001	 1.106810e+004	 6.095457e-002	 1.039583e+000	 7.185048e-003	 5.942924e+002
 1.725602e+002	 5.379406e-001	 1.111908e+004	 6.157347e-002	 1.059274e+000	 7.365699e-003	 5.971464e+002
 1.735002e+002	 5.438986e-001	 1.114303e+004	 6.160334e-002	 1.071007e+000	 7.475185e-003	 5.985021e+002
 1.741602e+002	 5.479963e-001	 1.115939e+004	 6.361873e-002	 1.079076e+000	 7.550512e-003	 5.994285e+002
 1.760202e+002	 5.582758e-001	 1.120729e+004	 6.561054e-002	 1.099317e+000	 7.737455e-003	 6.021219e+002
 1.765002e+002	 5.618957e-001	 1.121897e+004	 6.255334e-002	 1.106445e+000	 7.804786e-003	 6.027921e+002
 1.776202e+002	 5.683969e-001	 1.124592e+004	 6.780934e-002	 1.119247e+000	 7.923964e-003	 6.043168e+002
 1.790602e+002	 5.784946e-001	 1.128456e+004	 6.522147e-002	 1.139131e+000	 8.109979e-003	 6.065122e+002
 1.795002e+002	 5.810130e-001	 1.129374e+004	 6.549483e-002	 1.144089e+000	 8.156499e-003	 6.070353e+002
 1.811802e+002	 5.885314e-001	 1.133496e+004	 6.839824e-002	 1.158894e+000	 8.291351e-003	 6.093402e+002
 1.822602e+002	 5.987005e-001	 1.136392e+004	 6.958989e-002	 1.178918e+000	 8.481506e-003	 6.110178e+002
 1.825002e+002	 5.988029e-001	 1.136918e+004	 6.890886e-002	 1.179120e+000	 8.481978e-003	 6.113017e+002
 1.840602e+002	 6.087266e-001	 1.140656e+004	 6.936827e-002	 1.198661e+000	 8.664858e-003	 6.134302e+002
 1.853202e+002	 6.187394e-001	 1.143986e+004	 7.066237e-002	 1.218378e+000	 8.850629e-003	 6.153406e+002
 1.855002e+002	 6.181124e-001	 1.144511e+004	 7.206521e-002	 1.217143e+000	 8.836865e-003	 6.156160e+002
 1.868602e+002	 6.289467e-001	 1.148025e+004	 7.104870e-002	 1.238477e+000	 9.038102e-003	 6.176357e+002
 1.878802e+002	 6.391672e-001	 1.150419e+004	 7.367647e-002	 1.258603e+000	 9.230573e-003	 6.190472e+002
 1.882602e+002	 6.288495e-001	 1.151045e+004	 7.298137e-002	 1.238286e+000	 9.027433e-003	 6.192598e+002
 1.885002e+002	 6.373284e-001	 1.152072e+004	 7.289541e-002	 1.254982e+000	 9.189899e-003	 6.199142e+002
 1.888802e+002	 6.389025e-001	 1.152531e+004	 7.425579e-002	 1.258081e+000	 9.219277e-003	 6.201801e+002
 1.904802e+002	 6.492876e-001	 1.156778e+004	 7.371841e-002	 1.278531e+000	 9.409544e-003	 6.225914e+002
 1.915002e+002	 6.569361e-001	 1.159290e+004	 7.566302e-002	 1.293592e+000	 9.551441e-003	 6.240361e+002
 1.921002e+002	 6.594942e-001	 1.160567e+004	 7.770302e-002	 1.298629e+000	 9.597626e-003	 6.247544e+002
 1.933802e+002	 6.696258e-001	 1.163746e+004	 7.726341e-002	 1.318580e+000	 9.785977e-003	 6.265893e+002
 1.945002e+002	 6.760612e-001	 1.166308e+004	 7.867341e-002	 1.331252e+000	 9.904024e-003	 6.280472e+002
 1.950602e+002	 6.798666e-001	 1.167735e+004	 7.889957e-002	 1.338745e+000	 9.974075e-003	 6.288621e+002
 1.965202e+002	 6.900360e-001	 1.171298e+004	 8.070476e-002	 1.358770e+000	 1.016198e-002	 6.309056e+002
 1.975002e+002	 6.980645e-001	 1.173568e+004	 8.099044e-002	 1.374579e+000	 1.031188e-002	 6.322268e+002
 1.977602e+002	 7.002178e-001	 1.173868e+004	 8.064695e-002	 1.378819e+000	 1.035297e-002	 6.324151e+002
 1.998402e+002	 7.103215e-001	 1.178959e+004	 8.288599e-002	 1.398715e+000	 1.053510e-002	 6.352821e+002
 2.005002e+002	 7.172132e-001	 1.180744e+004	 8.375492e-002	 1.412285e+000	 1.066419e-002	 6.363295e+002
 2.008202e+002	 7.203602e-001	 1.180978e+004	 8.408021e-002	 1.418482e+000	 1.072482e-002	 6.364943e+002
 2.020202e+002	 7.307733e-001	 1.183966e+004	 8.486232e-002	 1.438987e+000	 1.091900e-002	 6.382335e+002
 2.035002e+002	 7.383106e-001	 1.187729e+004	 8.496944e-002	 1.453829e+000	 1.105489e-002	 6.403559e+002
 2.036602e+002	 7.413331e-001	 1.187963e+004	 8.456923e-002	 1.459781e+000	 1.111307e-002	 6.405194e+002
 2.048802e+002	 7.513529e-001	 1.190383e+004	 8.671325e-002	 1.479511e+000	 1.130116e-002	 6.419490e+002
 2.065002e+002	 7.606602e-001	 1.194038e+004	 8.879008e-002	 1.497838e+000	 1.147177e-002	 6.440364e+002
 2.065802e+002	 7.613628e-001	 1.194204e+004	 8.836611e-002	 1.499222e+000	 1.148496e-002	 6.441352e+002
 2.079402e+002	 7.713770e-001	 1.197067e+004	 8.804154e-002	 1.518941e+000	 1.167159e-002	 6.458045e+002
 2.095002e+002	 7.811295e-001	 1.200738e+004	 9.031837e-002	 1.538145e+000	 1.185075e-002	 6.479078e+002
 2.095602e+002	 7.813876e-001	 1.200797e+004	 9.031598e-002	 1.538653e+000	 1.185561e-002	 6.479426e+002
 2.108002e+002	 7.915253e-001	 1.203667e+004	 9.223785e-002	 1.558615e+000	 1.204455e-002	 6.496192e+002
 2.123602e+002	 8.019139e-001	 1.207281e+004	 9.511302e-002	 1.579072e+000	 1.223618e-002	 6.517006e+002
 2.125002e+002	 8.040613e-001	 1.207423e+004	 9.491470e-002	 1.583300e+000	 1.227754e-002	 6.518043e+002
 2.137002e+002	 8.119418e-001	 1.210135e+004	 9.573063e-002	 1.598818e+000	 1.242296e-002	 6.533681e+002
 2.150402e+002	 8.219423e-001	 1.212671e+004	 9.573748e-002	 1.618510e+000	 1.261009e-002	 6.548647e+002
 2.155002e+002	 8.250782e-001	 1.214174e+004	 9.588850e-002	 1.624685e+000	 1.266672e-002	 6.557156e+002
 2.162202e+002	 8.319522e-001	 1.215342e+004	 9.666028e-002	 1.638221e+000	 1.279699e-002	 6.564340e+002
 2.178002e+002	 8.422039e-001	 1.218813e+004	 9.951007e-002	 1.658408e+000	 1.298623e-002	 6.584397e+002
 2.185002e+002	 8.467259e-001	 1.220165e+004	 9.947366e-002	 1.667313e+000	 1.307021e-002	 6.592278e+002
 2.191402e+002	 8.523396e-001	 1.221233e+004	 9.907360e-002	 1.678367e+000	 1.317622e-002	 6.598766e+002
 2.204202e+002	 8.623431e-001	 1.223954e+004	 1.009357e-001	 1.698065e+000	 1.336273e-002	 6.614746e+002
 2.215002e+002	 8.687947e-001	 1.226198e+004	 1.018649e-001	 1.710769e+000	 1.348159e-002	 6.627706e+002
 2.218602e+002	 8.723695e-001	 1.227175e+004	 1.016273e-001	 1.717808e+000	 1.354821e-002	 6.633442e+002
 2.230402e+002	 8.824201e-001	 1.229428e+004	 1.025138e-001	 1.737599e+000	 1.373693e-002	 6.646914e+002
 2.243202e+002	 8.925367e-001	 1.232257e+004	 1.039161e-001	 1.757520e+000	 1.392522e-002	 6.663513e+002
 2.245002e+002	 8.941329e-001	 1.232182e+004	 1.063875e-001	 1.760663e+000	 1.395644e-002	 6.663313e+002
 2.256602e+002	 9.027038e-001	 1.234752e+004	 1.051257e-001	 1.777540e+000	 1.411543e-002	 6.678318e+002
 2.269802e+002	 9.129788e-001	 1.237088e+004	 1.056937e-001	 1.797773e+000	 1.430815e-002	 6.692286e+002
 2.275002e+002	 9.171242e-001	 1.238173e+004	 1.050151e-001	 1.805936e+000	 1.438548e-002	 6.698692e+002
 2.284402e+002	 9.230966e-001	 1.240134e+004	 1.065758e-001	 1.817696e+000	 1.449573e-002	 6.710076e+002
 2.297802e+002	 9.332125e-001	 1.242579e+004	 1.083614e-001	 1.837616e+000	 1.468498e-002	 6.724621e+002
 2.305002e+002	 9.397399e-001	 1.243814e+004	 1.089126e-001	 1.850469e+000	 1.480807e-002	 6.732154e+002
 2.310002e+002	 9.436206e-001	 1.244924e+004	 1.099794e-001	 1.858111e+000	 1.488015e-002	 6.738667e+002
 2.323002e+002	 9.536909e-001	 1.247244e+004	 1.108099e-001	 1.877940e+000	 1.506880e-002	 6.752538e+002
 2.335002e+002	 9.616819e-001	 1.249614e+004	 1.092724e-001	 1.893676e+000	 1.521695e-002	 6.766414e+002
 2.338202e+002	 9.638433e-001	 1.250357e+004	 1.103349e-001	 1.897932e+000	 1.525672e-002	 6.770718e+002
 2.350602e+002	 9.738806e-001	 1.252810e+004	 1.137039e-001	 1.917697e+000	 1.544428e-002	 6.785319e+002
 2.362202e+002	 9.838848e-001	 1.254813e+004	 1.120944e-001	 1.937396e+000	 1.563246e-002	 6.797479e+002
 2.365002e+002	 9.852358e-001	 1.255030e+004	 1.138005e-001	 1.940056e+000	 1.565802e-002	 6.798832e+002
 2.374202e+002	 9.940776e-001	 1.257007e+004	 1.141174e-001	 1.957467e+000	 1.582371e-002	 6.810709e+002
 2.388002e+002	 1.004139e+000	 1.259160e+004	 1.158378e-001	 1.977278e+000	 1.601248e-002	 6.823700e+002
 2.395002e+002	 1.007885e+000	 1.260437e+004	 1.163237e-001	 1.984657e+000	 1.608140e-002	 6.831113e+002
 2.399402e+002	 1.014218e+000	 1.261455e+004	 1.166959e-001	 1.997126e+000	 1.620117e-002	 6.837466e+002
 2.401002e+002	 1.016269e+000	 1.261881e+004	 1.162821e-001	 2.001166e+000	 1.623969e-002	 6.840044e+002
 2.401402e+002	 1.016297e+000	 1.261939e+004	 1.158491e-001	 2.001221e+000	 1.624006e-002	 6.840364e+002
 2.413602e+002	 1.024606e+000	 1.263967e+004	 1.179167e-001	 2.017582e+000	 1.639518e-002	 6.852455e+002
 2.425002e+002	 1.032812e+000	 1.266095e+004	 1.191098e-001	 2.033741e+000	 1.654799e-002	 6.865078e+002
 2.425602e+002	 1.033127e+000	 1.266187e+004	 1.191041e-001	 2.034360e+000	 1.655381e-002	 6.865617e+002
 2.437802e+002	 1.043595e+000	 1.268356e+004	 1.188390e-001	 2.054974e+000	 1.675029e-002	 6.878771e+002
 2.449802e+002	 1.052611e+000	 1.270651e+004	 1.214330e-001	 2.072728e+000	 1.691826e-002	 6.892415e+002
 2.455002e+002	 1.057941e+000	 1.271427e+004	 1.194560e-001	 2.083223e+000	 1.701921e-002	 6.897334e+002
 2.462002e+002	 1.063446e+000	 1.272754e+004	 1.214635e-001	 2.094063e+000	 1.712195e-002	 6.905265e+002
 2.474202e+002	 1.074010e+000	 1.274606e+004	 1.227591e-001	 2.114865e+000	 1.732108e-002	 6.916725e+002
 2.485002e+002	 1.082521e+000	 1.276225e+004	 1.228884e-001	 2.131624e+000	 1.748112e-002	 6.926646e+002
 2.486402e+002	 1.083496e+000	 1.276743e+004	 1.226853e-001	 2.133543e+000	 1.749848e-002	 6.929585e+002
 2.498602e+002	 1.094137e+000	 1.278737e+004	 1.257514e-001	 2.154497e+000	 1.769863e-002	 6.941833e+002
 2.510602e+002	 1.103981e+000	 1.280948e+004	 1.264125e-001	 2.173880e+000	 1.788268e-002	 6.955157e+002
 2.515002e+002	 1.107243e+000	 1.281174e+004	 1.258709e-001	 2.180305e+000	 1.794513e-002	 6.956818e+002
 2.522802e+002	 1.113892e+000	 1.282626e+004	 1.261677e-001	 2.193397e+000	 1.806953e-002	 6.965595e+002
 2.534802e+002	 1.123901e+000	 1.284887e+004	 1.283747e-001	 2.213107e+000	 1.825658e-002	 6.979222e+002
 2.545002e+002	 1.133214e+000	 1.286398e+004	 1.285988e-001	 2.231445e+000	 1.843228e-002	 6.988680e+002
 2.547002e+002	 1.134777e+000	 1.286456e+004	 1.290022e-001	 2.234522e+000	 1.846232e-002	 6.989207e+002
 2.559002e+002	 1.144129e+000	 1.288617e+004	 1.297950e-001	 2.252938e+000	 1.863688e-002	 7.002210e+002
 2.571202e+002	 1.155006e+000	 1.290270e+004	 1.298061e-001	 2.274356e+000	 1.884233e-002	 7.012657e+002
 2.575002e+002	 1.157272e+000	 1.291188e+004	 1.312783e-001	 2.278818e+000	 1.888347e-002	 7.017952e+002
 2.583202e+002	 1.163766e+000	 1.292448e+004	 1.322166e-001	 2.291605e+000	 1.900532e-002	 7.025679e+002
 2.595402e+002	 1.175236e+000	 1.294167e+004	 1.351403e-001	 2.314190e+000	 1.922196e-002	 7.036577e+002
 2.605002e+002	 1.182597e+000	 1.295969e+004	 1.321096e-001	 2.328685e+000	 1.935896e-002	 7.047375e+002
 2.607402e+002	 1.186675e+000	 1.296153e+004	 1.337738e-001	 2.336717e+000	 1.943720e-002	 7.048927e+002
 2.619602e+002	 1.195983e+000	 1.297788e+004	 1.345376e-001	 2.355045e+000	 1.961224e-002	 7.059086e+002
 2.631602e+002	 1.206406e+000	 1.299716e+004	 1.363962e-001	 2.375570e+000	 1.980794e-002	 7.070989e+002
 2.635002e+002	 1.209379e+000	 1.300283e+004	 1.344079e-001	 2.381423e+000	 1.986370e-002	 7.074480e+002
 2.643802e+002	 1.216206e+000	 1.301602e+004	 1.346654e-001	 2.394867e+000	 1.999170e-002	 7.082583e+002
 2.655802e+002	 1.227458e+000	 1.303346e+004	 1.385046e-001	 2.417024e+000	 2.020385e-002	 7.093608e+002
 2.665002e+002	 1.234828e+000	 1.304881e+004	 1.373235e-001	 2.431535e+000	 2.034163e-002	 7.102971e+002
 2.668002e+002	 1.237243e+000	 1.305132e+004	 1.383540e-001	 2.436290e+000	 2.038751e-002	 7.104664e+002
 2.680202e+002	 1.248374e+000	 1.306967e+004	 1.392684e-001	 2.458210e+000	 2.059699e-002	 7.116180e+002
 2.692202e+002	 1.257491e+000	 1.309095e+004	 1.396087e-001	 2.476162e+000	 2.076673e-002	 7.129015e+002
 2.695002e+002	 1.261158e+000	 1.309404e+004	 1.409984e-001	 2.483382e+000	 2.083655e-002	 7.131199e+002
 2.704402e+002	 1.269202e+000	 1.310531e+004	 1.409641e-001	 2.499223e+000	 2.098845e-002	 7.138437e+002
 2.716402e+002	 1.279539e+000	 1.312550e+004	 1.433232e-001	 2.519576e+000	 2.118194e-002	 7.150856e+002
 2.725002e+002	 1.286726e+000	 1.313685e+004	 1.444619e-001	 2.533729e+000	 2.131723e-002	 7.158027e+002
 2.728602e+002	 1.289810e+000	 1.314161e+004	 1.435969e-001	 2.539803e+000	 2.137533e-002	 7.161043e+002
 2.740602e+002	 1.300290e+000	 1.316172e+004	 1.450197e-001	 2.560438e+000	 2.157153e-002	 7.173445e+002
 2.752802e+002	 1.311887e+000	 1.317457e+004	 1.454381e-001	 2.583274e+000	 2.179130e-002	 7.182048e+002
 2.755002e+002	 1.313321e+000	 1.317924e+004	 1.455390e-001	 2.586098e+000	 2.181759e-002	 7.184793e+002
 2.764802e+002	 1.323269e+000	 1.319326e+004	 1.481185e-001	 2.605687e+000	 2.200522e-002	 7.193809e+002
 2.777002e+002	 1.332285e+000	 1.320878e+004	 1.466575e-001	 2.623441e+000	 2.217443e-002	 7.203518e+002
 2.785002e+002	 1.340678e+000	 1.321930e+004	 1.493913e-001	 2.639968e+000	 2.233305e-002	 7.210414e+002
 2.789002e+002	 1.343641e+000	 1.322789e+004	 1.475004e-001	 2.645802e+000	 2.238764e-002	 7.215512e+002
 2.801202e+002	 1.354136e+000	 1.324033e+004	 1.496873e-001	 2.666468e+000	 2.258613e-002	 7.223748e+002
 2.813202e+002	 1.366012e+000	 1.325927e+004	 1.517728e-001	 2.689854e+000	 2.280932e-002	 7.235731e+002
 2.815002e+002	 1.366627e+000	 1.325918e+004	 1.489127e-001	 2.691065e+000	 2.282118e-002	 7.235770e+002
 2.825402e+002	 1.375262e+000	 1.327562e+004	 1.509390e-001	 2.708068e+000	 2.298265e-002	 7.245941e+002
 2.837402e+002	 1.385895e+000	 1.329048e+004	 1.503497e-001	 2.729005e+000	 2.318299e-002	 7.255527e+002
 2.845002e+002	 1.394341e+000	 1.329982e+004	 1.522271e-001	 2.745638e+000	 2.334282e-002	 7.261805e+002
 2.849602e+002	 1.398455e+000	 1.330767e+004	 1.545675e-001	 2.753737e+000	 2.341970e-002	 7.266660e+002
 2.861602e+002	 1.408912e+000	 1.332369e+004	 1.559427e-001	 2.774330e+000	 2.361625e-002	 7.276867e+002
 2.873802e+002	 1.417250e+000	 1.333804e+004	 1.568031e-001	 2.790747e+000	 2.377247e-002	 7.285870e+002
 2.875002e+002	 1.417816e+000	 1.333938e+004	 1.543935e-001	 2.791863e+000	 2.378298e-002	 7.286678e+002
 2.885802e+002	 1.427189e+000	 1.335190e+004	 1.561730e-001	 2.810320e+000	 2.395962e-002	 7.294825e+002
 2.897802e+002	 1.439846e+000	 1.337017e+004	 1.581479e-001	 2.835243e+000	 2.419769e-002	 7.306580e+002
 2.905002e+002	 1.446532e+000	 1.337643e+004	 1.585743e-001	 2.848408e+000	 2.432439e-002	 7.310936e+002
