Repository: ibf-RWTH/DP800-Data

# DP800-Data

This repository contains various material data from different publications <br>
In case of questions, please contact Niklas Fehlemann: <br>
niklas.fehlemann@ibf.rwth-aachen.de

### MartensiteBandDetection

Data from: *Identification of martensite bands in dual phase steels -- a deep learning object detection approach using Faster R-CNN* [LINK](https://doi.org/10.1002/srin.202200836)
This research was funded by the Deutsche Forschungsgemeinschaft (DFG, German Research Foundation) – Projektnummer 278868966 – TRR 188, Project B05.
The used SEM-Images were produced at the Institute for Physical Metallurgy and Materials Physics (IMM) of RWTH Aachen.

### MartensiteBandDetection

Data from: *A data driven computational microstructure analysis on the influence of martensite banding on damage in DP-steels* [LINK](https://doi.org/10.1016/j.commatsci.2022.111903)
This research was funded by the Deutsche Forschungsgemeinschaft (DFG, German Research Foundation) – Projektnummer 278868966 – TRR 188, Project B05.

### sRVE & TensileTestData

Data from: *Crystal plasticity parameter identification via statistical relevant micropillar compression* [LINK](https://doi.org/10.1016/j.actamat.2025.121321)
This research was funded by the Deutsche Forschungsgemeinschaft (DFG, German Research Foundation) – Projektnummer 278868966 – TRR 188, Project B05.

File: DP800 Tensile Tests/Fehlemann_Test_WP_KL_2024_1011.TRA (part 1 of 3)
$Fehlemann_Test_WP_KL_2024_101.ZSE
Material:                               St
Auftrags-Nr.:                           WP_KL_2024_101
Probe:                                  1_0°_A
Vorkraft:                               100 N
Probengeometrie:                        H12,5x50
Messlänge:                              50.0107 mm
Probendicke a0:                         1.49 mm
Probenbreite b0:                        12.63 mm
Prüfgeschwindigkeit:                    1 mm/min
Datum:                                  26.09.2024
Maschinendaten:                         4204 WN:800315
Traversenwegaufnehmer WN:800315
Videoextensometer
Videoextensometer - Querdehnung
Kraftsensor ID:0 WN:800316 50 kN

Bemerkung:                              
$
      Prüfzeit	   Standardweg	 Spannung     	Breitenänderung	       Dehnung	 wahre Dehnung	wahre Spannung
 1.999268e-002	 1.122898e-004	 2.002740e+002	-1.906680e-004	 2.245315e-004	 0.000000e+000	 1.064373e+001
 5.999267e-002	 1.300529e-004	 2.006912e+002	-2.466004e-004	 2.600501e-004	 0.000000e+000	 1.066591e+001
 1.999927e-001	-5.890439e-004	 2.005243e+002	-9.792133e-004	-1.177836e-003	 0.000000e+000	 1.065689e+001
 2.599927e-001	-1.144463e-003	 2.007747e+002	-1.436293e-003	-2.288437e-003	 0.000000e+000	 1.067008e+001
 4.199927e-001	-1.787116e-003	 2.073671e+002	 1.089529e-003	-3.573468e-003	 0.000000e+000	 1.102028e+001
 5.399927e-001	-1.165554e-003	 2.413303e+002	 1.901077e-003	-2.330609e-003	 0.000000e+000	 1.282538e+001
 6.599927e-001	-6.614290e-004	 2.762115e+002	 2.373238e-003	-1.322575e-003	 0.000000e+000	 1.467927e+001
 8.399927e-001	-5.456001e-005	 3.270311e+002	 5.249802e-004	-1.090967e-004	 0.000000e+000	 1.738029e+001
 9.999927e-001	 5.584077e-004	 3.714254e+002	 5.509480e-004	 1.116577e-003	 0.000000e+000	 1.973990e+001
 1.059993e+000	 1.070182e-003	 3.876142e+002	 9.429802e-004	 2.139906e-003	 0.000000e+000	 2.060049e+001
 1.259993e+000	 1.593795e-003	 4.425229e+002	-1.107168e-003	 3.186908e-003	 0.000000e+000	 2.351896e+001
 1.699993e+000	 2.250633e-003	 5.620201e+002	 9.285931e-004	 4.500304e-003	 0.000000e+000	 2.987032e+001
 1.739993e+000	 2.798537e-003	 5.728683e+002	 8.974964e-004	 5.595876e-003	 0.000000e+000	 3.044721e+001
 1.839993e+000	 3.460440e-003	 6.009902e+002	 9.763996e-004	 6.919399e-003	 0.000000e+000	 3.194228e+001
 1.879993e+000	 4.035569e-003	 6.120887e+002	 1.244988e-003	 8.069411e-003	 0.000000e+000	 3.253254e+001
 2.199993e+000	 4.584504e-003	 6.992916e+002	 1.142271e-003	 9.167047e-003	 0.000000e+000	 3.716778e+001
 2.359993e+000	 5.088504e-003	 7.418500e+002	 2.801248e-005	 1.017483e-002	 0.000000e+000	 3.943018e+001
 2.439993e+000	 5.706827e-003	 7.641306e+002	 6.811415e-004	 1.141121e-002	 0.000000e+000	 4.061492e+001
 2.739993e+000	 6.216988e-003	 8.491638e+002	 6.621415e-004	 1.243132e-002	 0.000000e+000	 4.513505e+001
 2.779993e+000	 6.857696e-003	 8.598452e+002	 4.428008e-004	 1.371246e-002	 0.000000e+000	 4.570337e+001
 2.819993e+000	 7.395859e-003	 8.702761e+002	 2.270770e-004	 1.478855e-002	 0.000000e+000	 4.625831e+001
 3.019993e+000	 7.565008e-003	 9.251848e+002	 4.917383e-004	 1.512678e-002	 0.000000e+000	 4.917707e+001
 3.099993e+000	 7.942731e-003	 9.462970e+002	 3.986576e-004	 1.588206e-002	 0.000000e+000	 5.029964e+001
 3.319993e+000	 8.708472e-003	 1.011470e+003	 7.335931e-004	 1.741322e-002	 0.000000e+000	 5.376467e+001
 3.379993e+000	 9.398666e-003	 1.027408e+003	 1.840426e-003	 1.879331e-002	 0.000000e+000	 5.461263e+001
 3.519993e+000	 8.806727e-003	 1.065711e+003	 2.460957e-003	 1.760969e-002	 0.000000e+000	 5.664797e+001
 3.639993e+000	 9.438182e-003	 1.099006e+003	 2.638613e-003	 1.887233e-002	 0.000000e+000	 5.841854e+001
 3.719993e+000	 9.953827e-003	 1.121287e+003	 1.215561e-003	 1.990339e-002	 0.000000e+000	 5.960349e+001
 3.839993e+000	 1.047505e-002	 1.155584e+003	-3.656649e-004	 2.094562e-002	 0.000000e+000	 6.142723e+001
 3.979993e+000	 1.097754e-002	 1.194721e+003	 9.997544e-004	 2.195038e-002	 0.000000e+000	 6.350827e+001
 4.119993e+000	 1.159650e-002	 1.233190e+003	 2.613206e-003	 2.318805e-002	 0.000000e+000	 6.555402e+001
 4.419992e+000	 1.215088e-002	 1.320894e+003	 1.283432e-003	 2.429657e-002	 0.000000e+000	 7.021695e+001
 4.479993e+000	 1.295673e-002	 1.337417e+003	 1.922916e-003	 2.590792e-002	 0.000000e+000	 7.109642e+001
 4.519993e+000	 1.359760e-002	 1.348348e+003	 2.523832e-003	 2.718939e-002	 0.000000e+000	 7.167846e+001
 4.839993e+000	 1.300276e-002	 1.438305e+003	 2.332529e-003	 2.599996e-002	 0.000000e+000	 7.645966e+001
 4.999993e+000	 1.355941e-002	 1.485787e+003	 1.738690e-003	 2.711301e-002	 0.000000e+000	 7.898465e+001
 5.039993e+000	 1.415229e-002	 1.497803e+003	 1.607303e-003	 2.829852e-002	 0.000000e+000	 7.962439e+001
 5.159993e+000	 1.482732e-002	 1.529013e+003	 1.198238e-003	 2.964830e-002	 0.000000e+000	 8.128461e+001
 5.239993e+000	 1.535918e-002	 1.550542e+003	 2.055883e-003	 3.071179e-002	 3.047349e-006	 8.243003e+001
 5.539993e+000	 1.595260e-002	 1.636994e+003	 2.808948e-003	 3.189838e-002	 0.000000e+000	 8.702702e+001
 5.619993e+000	 1.650744e-002	 1.659775e+003	 3.217948e-003	 3.300781e-002	 0.000000e+000	 8.823911e+001
 5.679993e+000	 1.713557e-002	 1.676131e+003	 2.490077e-003	 3.426381e-002	 3.101805e-006	 8.910976e+001
 5.699993e+000	 1.768202e-002	 1.681472e+003	 2.888883e-003	 3.535648e-002	 1.252027e-005	 8.939466e+001
 5.839993e+000	 1.717912e-002	 1.718940e+003	 3.451496e-003	 3.435088e-002	 0.000000e+000	 9.138572e+001
 6.019993e+000	 1.730992e-002	 1.768424e+003	 2.574051e-003	 3.461242e-002	 0.000000e+000	 9.401676e+001
 6.119993e+000	 1.776244e-002	 1.796379e+003	 2.062141e-003	 3.551728e-002	 0.000000e+000	 9.550382e+001
 6.159993e+000	 1.827920e-002	 1.807311e+003	 1.895238e-003	 3.655057e-002	 0.000000e+000	 9.608599e+001
 6.199993e+000	 1.895338e-002	 1.818660e+003	 1.865206e-003	 3.789864e-002	 0.000000e+000	 9.669066e+001
 6.239993e+000	 1.958496e-002	 1.830343e+003	 1.766367e-003	 3.916153e-002	 8.530433e-006	 9.731301e+001
 6.359993e+000	 2.012957e-002	 1.862637e+003	 2.498077e-003	 4.025052e-002	 1.030059e-005	 9.903106e+001
 6.419992e+000	 2.063776e-002	 1.878409e+003	 2.689109e-003	 4.126669e-002	 1.600830e-005	 9.987061e+001
 6.679993e+000	 2.113931e-002	 1.948922e+003	 3.424400e-003	 4.226958e-002	 6.124654e-006	 1.036207e+002
 6.919992e+000	 2.179263e-002	 2.012259e+003	 2.874625e-003	 4.357594e-002	 1.302322e-006	 1.069896e+002
 6.979993e+000	 2.245251e-002	 2.027113e+003	 3.031367e-003	 4.489540e-002	 1.030225e-005	 1.077808e+002
 7.119993e+000	 2.311067e-002	 2.064581e+003	 3.128851e-003	 4.621144e-002	 1.288182e-005	 1.097744e+002
 7.159993e+000	 2.374270e-002	 2.076180e+003	 3.426238e-003	 4.747523e-002	 2.224403e-005	 1.103925e+002
 7.419992e+000	 2.322876e-002	 2.144774e+003	 5.092626e-003	 4.644758e-002	 0.000000e+000	 1.140385e+002
 7.659993e+000	 2.396495e-002	 2.202937e+003	 2.970238e-003	 4.791964e-002	 0.000000e+000	 1.171328e+002
 7.719993e+000	 2.458605e-002	 2.218792e+003	 2.381916e-003	 4.916159e-002	 0.000000e+000	 1.179773e+002
 7.879992e+000	 2.536267e-002	 2.261350e+003	 3.062051e-003	 5.071448e-002	 2.345434e-006	 1.202421e+002
 7.979993e+000	 2.590163e-002	 2.288805e+003	 4.001819e-003	 5.179218e-002	 5.369490e-006	 1.217032e+002
 8.059993e+000	 2.642089e-002	 2.309250e+003	 4.732335e-003	 5.283048e-002	 9.978852e-006	 1.227916e+002
 8.159992e+000	 2.696895e-002	 2.334451e+003	 5.355238e-003	 5.392635e-002	 1.382088e-005	 1.241330e+002
 8.479993e+000	 2.747470e-002	 2.413392e+003	 5.993109e-003	 5.493764e-002	 1.641080e-006	 1.283320e+002
 8.799993e+000	 2.798599e-002	 2.490498e+003	 5.803626e-003	 5.596000e-002	 0.000000e+000	 1.324334e+002
 8.859993e+000	 2.873889e-002	 2.505602e+003	 5.242851e-003	 5.746549e-002	 8.799647e-007	 1.332386e+002
 8.959992e+000	 2.927125e-002	 2.531387e+003	 4.687013e-003	 5.852997e-002	 4.243106e-006	 1.346112e+002
 9.019993e+000	 2.946248e-002	 2.545991e+003	 4.167520e-003	 5.891235e-002	 3.943001e-006	 1.353883e+002
 9.179993e+000	 2.978147e-002	 2.584460e+003	 6.258722e-003	 5.955020e-002	 0.000000e+000	 1.374348e+002
 9.259993e+000	 3.032696e-002	 2.602151e+003	 5.780426e-003	 6.064094e-002	 5.369458e-006	 1.383771e+002
 9.319993e+000	 2.975596e-002	 2.615419e+003	 5.795238e-003	 5.949918e-002	 0.000000e+000	 1.390811e+002
 9.459992e+000	 3.036076e-002	 2.647213e+003	 5.564690e-003	 6.070853e-002	 0.000000e+000	 1.407735e+002
 9.719993e+000	 3.092757e-002	 2.710133e+003	 7.512819e-003	 6.184190e-002	 0.000000e+000	 1.441211e+002
 9.759993e+000	 3.146280e-002	 2.719896e+003	 7.099301e-003	 6.291213e-002	 0.000000e+000	 1.446418e+002
 9.979993e+000	 3.209186e-002	 2.765959e+003	 6.974013e-003	 6.416999e-002	 0.000000e+000	 1.470933e+002
 1.003999e+001	 3.259660e-002	 2.779811e+003	 6.964464e-003	 6.517926e-002	 5.822973e-007	 1.478314e+002
 1.011999e+001	 3.313125e-002	 2.798337e+003	 7.707400e-003	 6.624831e-002	 6.041359e-006	 1.488182e+002
 1.045999e+001	 3.374386e-002	 2.877445e+003	 7.231528e-003	 6.747328e-002	 0.000000e+000	 1.530271e+002
 1.055999e+001	 3.428934e-002	 2.897806e+003	 7.961142e-003	 6.856401e-002	 1.108559e-006	 1.541117e+002
 1.063999e+001	 3.485437e-002	 2.915080e+003	 9.419238e-003	 6.969384e-002	 7.528707e-006	 1.550321e+002
 1.097999e+001	 3.545054e-002	 2.987346e+003	 7.054335e-003	 7.088590e-002	 0.000000e+000	 1.588772e+002
 1.103999e+001	 3.595988e-002	 3.000030e+003	 8.734851e-003	 7.190438e-002	 5.644788e-006	 1.595535e+002
 1.129999e+001	 3.668428e-002	 3.055272e+003	 1.014314e-002	 7.335286e-002	 4.529371e-006	 1.624938e+002
 1.135999e+001	 3.733073e-002	 3.067623e+003	 1.054872e-002	 7.464549e-002	 1.396791e-005	 1.631528e+002
 1.153999e+001	 3.666882e-002	 3.104089e+003	 8.715529e-003	 7.332195e-002	 0.000000e+000	 1.650901e+002
 1.187999e+001	 3.749883e-002	 3.172183e+003	 8.661550e-003	 7.498161e-002	 0.000000e+000	 1.687144e+002
 1.201999e+001	 3.796513e-002	 3.201723e+003	 7.705488e-003	 7.591402e-002	 0.000000e+000	 1.702871e+002
 1.211999e+001	 3.803389e-002	 3.221083e+003	 8.415529e-003	 7.605151e-002	 0.000000e+000	 1.713170e+002
 1.223999e+001	 3.857441e-002	 3.244198e+003	 9.289173e-003	 7.713231e-002	 0.000000e+000	 1.725483e+002
 1.263999e+001	 3.917899e-002	 3.320386e+003	 7.018114e-003	 7.834121e-002	 0.000000e+000	 1.766026e+002
 1.269999e+001	 3.986244e-002	 3.331818e+003	 6.889883e-003	 7.970782e-002	 0.000000e+000	 1.772131e+002
 1.275999e+001	 4.040815e-002	 3.345337e+003	 6.167926e-003	 8.079901e-002	 0.000000e+000	 1.779340e+002
 1.289999e+001	 4.092738e-002	 3.372541e+003	 6.312613e-003	 8.183725e-002	 0.000000e+000	 1.793828e+002
 1.303999e+001	 4.148285e-002	 3.398660e+003	 6.537851e-003	 8.294795e-002	 3.509302e-006	 1.807741e+002
 1.309999e+001	 4.205263e-002	 3.409759e+003	 7.181303e-003	 8.408727e-002	 1.176826e-005	 1.813665e+002
 1.325999e+001	 4.266031e-002	 3.438381e+003	 7.727613e-003	 8.530237e-002	 1.583627e-005	 1.828912e+002
 1.359999e+001	 4.320976e-002	 3.502636e+003	 5.910916e-003	 8.640103e-002	 8.677740e-006	 1.863110e+002
 1.365999e+001	 4.384782e-002	 3.513651e+003	 5.799238e-003	 8.767688e-002	 1.832546e-005	 1.868993e+002
 1.375999e+001	 4.442941e-002	 3.531926e+003	 7.592707e-003	 8.883980e-002	 2.479379e-005	 1.878736e+002
 1.385999e+001	 4.502212e-002	 3.550451e+003	 7.792755e-003	 9.002497e-002	 3.141383e-005	 1.888612e+002
 1.401999e+001	 4.441826e-002	 3.580493e+003	 6.920488e-003	 8.881751e-002	 1.085609e-005	 1.904569e+002
 1.405999e+001	 4.384976e-002	 3.586584e+003	 6.868755e-003	 8.768076e-002	 0.000000e+000	 1.907788e+002
 1.411999e+001	 4.325315e-002	 3.596264e+003	 6.494561e-003	 8.648779e-002	 0.000000e+000	 1.912914e+002
 1.435999e+001	 4.380647e-002	 3.641076e+003	 5.916883e-003	 8.759420e-002	 0.000000e+000	 1.936772e+002
 1.445999e+001	 4.451918e-002	 3.659935e+003	 6.633883e-003	 8.901931e-002	 0.000000e+000	 1.946831e+002
 1.465999e+001	 4.505351e-002	 3.694983e+003	 6.351238e-003	 9.008774e-002	 0.000000e+000	 1.965495e+002
 1.487999e+001	 4.565702e-002	 3.730699e+003	 5.463301e-003	 9.129450e-002	 0.000000e+000	 1.984517e+002
 1.501999e+001	 4.558704e-002	 3.756818e+003	 6.646363e-003	 9.115457e-002	 0.000000e+000	 1.998409e+002
 1.519999e+001	 4.621402e-002	 3.789446e+003	 5.443625e-003	 9.240827e-002	 0.000000e+000	 2.015790e+002
 1.523999e+001	 4.639592e-002	 3.796372e+003	 5.121819e-003	 9.277199e-002	 0.000000e+000	 2.019482e+002
 1.801999e+001	 5.253289e-002	 4.254250e+003	 5.355332e-003	 1.050433e-001	 0.000000e+000	 2.263327e+002
 1.919999e+001	 5.631395e-002	 4.435499e+003	 6.048528e-003	 1.126038e-001	 7.269572e-006	 2.359933e+002
 2.101999e+001	 6.132304e-002	 4.697858e+003	 5.912395e-003	 1.226198e-001	 3.334013e-005	 2.499773e+002
 2.357999e+001	 6.650563e-002	 5.041246e+003	 7.189400e-003	 1.329828e-001	 3.999853e-005	 2.682770e+002
 2.401999e+001	 6.708651e-002	 5.098157e+003	 6.981770e-003	 1.341443e-001	 3.554232e-005	 2.713088e+002
 2.701999e+001	 7.381776e-002	 5.469166e+003	 8.505707e-003	 1.476039e-001	 6.536587e-005	 2.910919e+002
 2.761999e+001	 7.654063e-002	 5.539346e+003	 7.642077e-003	 1.530485e-001	 9.999043e-005	 2.948431e+002
 3.001999e+001	 7.997219e-002	 5.817477e+003	 1.087386e-002	 1.599102e-001	 9.006489e-005	 3.096685e+002
 3.233999e+001	 8.658899e-002	 6.077417e+003	 1.139182e-002	 1.731409e-001	 1.489596e-004	 3.235480e+002
 3.301999e+001	 8.774304e-002	 6.151852e+003	 1.210330e-002	 1.754485e-001	 1.510153e-004	 3.275183e+002
 3.601999e+001	 9.586960e-002	 6.465282e+003	 1.289286e-002	 1.916982e-001	 2.249867e-004	 3.442608e+002
 3.655999e+001	 9.666712e-002	 6.520858e+003	 1.692430e-002	 1.932929e-001	 2.252391e-004	 3.472256e+002
 3.901999e+001	 1.029574e-001	 6.758685e+003	 1.429546e-002	 2.058708e-001	 2.838422e-004	 3.599347e+002
 3.975999e+001	 1.069302e-001	 6.828780e+003	 1.445305e-002	 2.138146e-001	 3.434671e-004	 3.636965e+002
 4.201999e+001	 1.086355e-001	 7.039569e+003	 1.512530e-002	 2.172245e-001	 3.180489e-004	 3.749357e+002
 4.419999e+001	 1.170623e-001	 7.231583e+003	 1.486475e-002	 2.340745e-001	 4.322817e-004	 3.852273e+002
 4.501999e+001	 1.191994e-001	 7.302096e+003	 1.437764e-002	 2.383477e-001	 4.550913e-004	 3.890002e+002
 4.775999e+001	 1.270716e-001	 7.528657e+003	 1.375974e-002	 2.540888e-001	 5.484762e-004	 4.011326e+002
 4.801999e+001	 1.274418e-001	 7.545597e+003	 1.367486e-002	 2.548291e-001	 5.510938e-004	 4.020381e+002
 5.091999e+001	 1.372639e-001	 7.774661e+003	 1.351921e-002	 2.744690e-001	 6.827249e-004	 4.143241e+002
 5.101999e+001	 1.374220e-001	 7.780419e+003	 1.347508e-002	 2.747852e-001	 6.842598e-004	 4.146322e+002
 5.401999e+001	 1.469912e-001	 7.999302e+003	 1.254927e-002	 2.939195e-001	 8.136939e-004	 4.263782e+002
 5.443999e+001	 1.473650e-001	 8.027591e+003	 1.568295e-002	 2.946669e-001	 8.131794e-004	 4.278893e+002
 5.701999e+001	 1.563175e-001	 8.203499e+003	 1.481302e-002	 3.125681e-001	 9.424024e-004	 4.373436e+002
 5.761999e+001	 1.575389e-001	 8.240633e+003	 1.299056e-002	 3.150104e-001	 9.563259e-004	 4.393340e+002
 6.001999e+001	 1.653959e-001	 8.393343e+003	 1.645849e-002	 3.307211e-001	 1.070193e-003	 4.475455e+002
 6.059999e+001	 1.675839e-001	 8.431312e+003	 1.664382e-002	 3.350961e-001	 1.103186e-003	 4.495896e+002
 6.301999e+001	 1.766923e-001	 8.579181e+003	 1.740502e-002	 3.533089e-001	 1.243391e-003	 4.575576e+002
 6.333999e+001	 1.777756e-001	 8.598958e+003	 1.617962e-002	 3.554752e-001	 1.259449e-003	 4.586223e+002
 6.601999e+001	 1.875945e-001	 8.752418e+003	 2.000446e-002	 3.751087e-001	 1.412243e-003	 4.668984e+002
 6.605999e+001	 1.878855e-001	 8.754588e+003	 1.984621e-002	 3.756906e-001	 1.417442e-003	 4.670168e+002
 6.877999e+001	 1.979743e-001	 8.902541e+003	 1.902302e-002	 3.958639e-001	 1.577154e-003	 4.750049e+002
 6.901999e+001	 1.972293e-001	 8.916978e+003	 1.954671e-002	 3.943742e-001	 1.558210e-003	 4.757681e+002
 7.121999e+001	 2.080291e-001	 9.030049e+003	 2.004985e-002	 4.159692e-001	 1.741926e-003	 4.819047e+002
 7.201999e+001	 2.129412e-001	 9.073275e+003	 2.095149e-002	 4.257913e-001	 1.827787e-003	 4.842589e+002
 7.355999e+001	 2.180761e-001	 9.150548e+003	 1.943150e-002	 4.360588e-001	 1.908490e-003	 4.884330e+002
 7.501999e+001	 2.241239e-001	 9.221979e+003	 2.032758e-002	 4.481520e-001	 2.009052e-003	 4.923051e+002
 7.653999e+001	 2.280926e-001	 9.296748e+003	 2.203879e-002	 4.560876e-001	 2.067175e-003	 4.963357e+002
 7.801999e+001	 2.358371e-001	 9.366594e+003	 2.189364e-002	 4.715732e-001	 2.202020e-003	 5.001417e+002
 7.841999e+001	 2.381061e-001	 9.384118e+003	 2.327230e-002	 4.761104e-001	 2.242353e-003	 5.011001e+002
 8.073999e+001	 2.481860e-001	 9.488261e+003	 2.491811e-002	 4.962658e-001	 2.414098e-003	 5.067628e+002
 8.101999e+001	 2.500277e-001	 9.504199e+003	 2.301236e-002	 4.999483e-001	 2.446343e-003	 5.076327e+002
 8.313999e+001	 2.583885e-001	 9.593655e+003	 2.459324e-002	 5.166665e-001	 2.587906e-003	 5.124959e+002
 8.401999e+001	 2.615533e-001	 9.633627e+003	 2.641024e-002	 5.229947e-001	 2.639764e-003	 5.146636e+002
 8.545999e+001	 2.684268e-001	 9.690789e+003	 2.701550e-002	 5.367387e-001	 2.760735e-003	 5.177882e+002
 8.701999e+001	 2.728381e-001	 9.757380e+003	 2.705568e-002	 5.455595e-001	 2.829945e-003	 5.213919e+002
 8.805999e+001	 2.784996e-001	 9.800856e+003	 2.765650e-002	 5.568800e-001	 2.930582e-003	 5.237741e+002
 9.001999e+001	 2.884101e-001	 9.879965e+003	 2.873808e-002	 5.766967e-001	 3.105879e-003	 5.281058e+002
 9.003999e+001	 2.886863e-001	 9.880799e+003	 2.884243e-002	 5.772491e-001	 3.111151e-003	 5.281533e+002
 9.217999e+001	 2.988631e-001	 9.962161e+003	 3.020653e-002	 5.975983e-001	 3.291090e-003	 5.326100e+002
 9.301999e+001	 3.019719e-001	 9.992786e+003	 3.066649e-002	 6.038145e-001	 3.344426e-003	 5.342803e+002
 9.431999e+001	 3.089724e-001	 1.004285e+004	 3.361717e-002	 6.178126e-001	 3.469840e-003	 5.370320e+002
 9.601999e+001	 3.173815e-001	 1.010661e+004	 3.288561e-002	 6.346271e-001	 3.619450e-003	 5.405315e+002
 9.641999e+001	 3.190195e-001	 1.011687e+004	 3.249814e-002	 6.379025e-001	 3.649197e-003	 5.410981e+002
 9.837999e+001	 3.290544e-001	 1.019081e+004	 3.506686e-002	 6.579680e-001	 3.828302e-003	 5.451611e+002
 9.901999e+001	 3.317935e-001	 1.021367e+004	 3.550883e-002	 6.634451e-001	 3.876431e-003	 5.464140e+002
 1.003800e+002	 3.390623e-001	 1.025832e+004	 3.645130e-002	 6.779795e-001	 4.008645e-003	 5.488816e+002
 1.020200e+002	 3.473910e-001	 1.031448e+004	 3.769758e-002	 6.946333e-001	 4.158709e-003	 5.519778e+002
 1.023400e+002	 3.490663e-001	 1.032958e+004	 3.556320e-002	 6.979831e-001	 4.187821e-003	 5.528045e+002
 1.043000e+002	 3.591286e-001	 1.039258e+004	 3.771517e-002	 7.181035e-001	 4.370450e-003	 5.562873e+002
 1.050200e+002	 3.616571e-001	 1.041645e+004	 3.777368e-002	 7.231594e-001	 4.414077e-003	 5.575928e+002
 1.065600e+002	 3.692695e-001	 1.046710e+004	 4.065846e-002	 7.383811e-001	 4.551372e-003	 5.603889e+002
 1.080200e+002	 3.769553e-001	 1.051784e+004	 4.040061e-002	 7.537493e-001	 4.690084e-003	 5.631911e+002
 1.084600e+002	 3.792969e-001	 1.053219e+004	 4.094169e-002	 7.584314e-001	 4.732652e-003	 5.639859e+002
 1.102400e+002	 3.894385e-001	 1.059094e+004	 4.183011e-002	 7.787104e-001	 4.917955e-003	 5.672458e+002
 1.110200e+002	 3.930227e-001	 1.061414e+004	 4.233030e-002	 7.858773e-001	 4.982751e-003	 5.685287e+002
 1.124000e+002	 3.995036e-001	 1.065586e+004	 4.362999e-002	 7.988363e-001	 5.099967e-003	 5.708370e+002
 1.140200e+002	 4.078722e-001	 1.070568e+004	 4.566958e-002	 8.155699e-001	 5.252442e-003	 5.736010e+002
 1.144200e+002	 4.095346e-001	 1.072095e+004	 4.523688e-002	 8.188940e-001	 5.281219e-003	 5.744381e+002
 1.160600e+002	 4.197534e-001	 1.076827e+004	 4.854934e-002	 8.393272e-001	 5.471166e-003	 5.770903e+002
 1.170200e+002	 4.239259e-001	 1.079564e+004	 4.773583e-002	 8.476704e-001	 5.546453e-003	 5.786049e+002
 1.182000e+002	 4.298984e-001	 1.083502e+004	 4.759685e-002	 8.596128e-001	 5.654149e-003	 5.807847e+002
 1.198800e+002	 4.401285e-001	 1.088534e+004	 4.836617e-002	 8.800687e-001	 5.843407e-003	 5.836003e+002
 1.200200e+002	 4.407875e-001	 1.088543e+004	 4.899690e-002	 8.813863e-001	 5.856483e-003	 5.836124e+002
 1.217600e+002	 4.503664e-001	 1.093708e+004	 4.985224e-002	 9.005402e-001	 6.032386e-003	 5.864931e+002
 1.230200e+002	 4.567734e-001	 1.097246e+004	 5.010552e-002	 9.133513e-001	 6.149788e-003	 5.884651e+002
 1.237200e+002	 4.604586e-001	 1.099474e+004	 4.974611e-002	 9.207202e-001	 6.216769e-003	 5.897031e+002
 1.256400e+002	 4.705655e-001	 1.104748e+004	 5.202336e-002	 9.409296e-001	 6.402793e-003	 5.926504e+002
 1.260200e+002	 4.724231e-001	 1.105658e+004	 5.120211e-002	 9.446441e-001	 6.437148e-003	 5.931601e+002
 1.274600e+002	 4.806316e-001	 1.109813e+004	 5.232304e-002	 9.610575e-001	 6.588557e-003	 5.954864e+002
 1.290200e+002	 4.884395e-001	 1.113944e+004	 5.374983e-002	 9.766699e-001	 6.732058e-003	 5.977951e+002
 1.294600e+002	 4.907256e-001	 1.115338e+004	 5.575479e-002	 9.812413e-001	 6.773555e-003	 5.985701e+002
 1.312000e+002	 5.007963e-001	 1.119685e+004	 5.500840e-002	 1.001378e+000	 6.961354e-003	 6.010232e+002
 1.320200e+002	 5.069827e-001	 1.121980e+004	 5.748380e-002	 1.013749e+000	 7.077755e-003	 6.023287e+002
 1.326800e+002	 5.108269e-001	 1.123708e+004	 5.602834e-002	 1.021435e+000	 7.149234e-003	 6.033020e+002
 1.347800e+002	 5.208545e-001	 1.129223e+004	 5.728374e-002	 1.041486e+000	 7.332831e-003	 6.063837e+002
 1.350200e+002	 5.230111e-001	 1.129783e+004	 5.867577e-002	 1.045798e+000	 7.374072e-003	 6.067098e+002
 1.364600e+002	 5.310386e-001	 1.133588e+004	 5.886592e-002	 1.061850e+000	 7.522730e-003	 6.088500e+002
 1.378600e+002	 5.412198e-001	 1.136725e+004	 6.128740e-002	 1.082208e+000	 7.715972e-003	 6.106581e+002
 1.380200e+002	 5.403941e-001	 1.137418e+004	 6.121996e-002	 1.080557e+000	 7.697646e-003	 6.110203e+002
 1.402200e+002	 5.513954e-001	 1.142650e+004	 6.299324e-002	 1.102555e+000	 7.901256e-003	 6.139645e+002
 1.410200e+002	 5.567045e-001	 1.144678e+004	 6.448437e-002	 1.113171e+000	 8.000894e-003	 6.151187e+002
 1.418800e+002	 5.614365e-001	 1.146647e+004	 6.288624e-002	 1.122633e+000	 8.089238e-003	 6.162346e+002
 1.434800e+002	 5.718848e-001	 1.150645e+004	 6.337740e-002	 1.143525e+000	 8.285261e-003	 6.185105e+002
 1.440200e+002	 5.731365e-001	 1.151588e+004	 6.371368e-002	 1.146028e+000	 8.307442e-003	 6.190327e+002
 1.454000e+002	 5.820164e-001	 1.154692e+004	 6.704693e-002	 1.163784e+000	 8.474825e-003	 6.208103e+002
 1.466200e+002	 5.922558e-001	 1.157871e+004	 6.460540e-002	 1.184258e+000	 8.668919e-003	 6.226457e+002
 1.470200e+002	 5.933709e-001	 1.158764e+004	 6.681815e-002	 1.186488e+000	 8.688524e-003	 6.231395e+002
 1.491400e+002	 6.026521e-001	 1.163479e+004	 6.863661e-002	 1.205046e+000	 8.859289e-003	 6.257897e+002
 1.500200e+002	 6.089260e-001	 1.165673e+004	 6.815136e-002	 1.217591e+000	 8.977485e-003	 6.270479e+002
 1.509200e+002	 6.126702e-001	 1.167284e+004	 6.958243e-002	 1.225078e+000	 9.047174e-003	 6.279606e+002
 1.524400e+002	 6.227699e-001	 1.170630e+004	 6.813682e-002	 1.245273e+000	 9.237922e-003	 6.298865e+002
 1.530200e+002	 6.239488e-001	 1.171857e+004	 7.166559e-002	 1.247631e+000	 9.257846e-003	 6.305612e+002
 1.545000e+002	 6.329596e-001	 1.174786e+004	 7.005372e-002	 1.265648e+000	 9.428154e-003	 6.322497e+002
 1.556400e+002	 6.430051e-001	 1.177164e+004	 6.657236e-002	 1.285735e+000	 9.620465e-003	 6.336553e+002
 1.560200e+002	 6.412161e-001	 1.178057e+004	 7.147227e-002	 1.282158e+000	 9.582536e-003	 6.341136e+002
 1.580200e+002	 6.530638e-001	 1.182063e+004	 7.231518e-002	 1.305848e+000	 9.805953e-003	 6.364184e+002
 1.590200e+002	 6.601635e-001	 1.184266e+004	 7.250624e-002	 1.320045e+000	 9.940361e-003	 6.376938e+002
 1.593600e+002	 6.632007e-001	 1.185117e+004	 7.361875e-002	 1.326118e+000	 9.998110e-003	 6.381904e+002
 1.611800e+002	 6.732299e-001	 1.188730e+004	 7.401388e-002	 1.346172e+000	 1.018654e-002	 6.402629e+002
 1.620200e+002	 6.793760e-001	 1.190516e+004	 7.313580e-002	 1.358461e+000	 1.030319e-002	 6.413024e+002
 1.632600e+002	 6.832694e-001	 1.192961e+004	 7.465264e-002	 1.366246e+000	 1.037340e-002	 6.426689e+002
 1.645800e+002	 6.933246e-001	 1.195256e+004	 7.523311e-002	 1.386353e+000	 1.056596e-002	 6.440328e+002
 1.650200e+002	 6.954122e-001	 1.196741e+004	 7.659649e-002	 1.390527e+000	 1.060311e-002	 6.448597e+002
 1.664600e+002	 7.033509e-001	 1.199203e+004	 7.716301e-002	 1.406401e+000	 1.075329e-002	 6.462874e+002
 1.679800e+002	 7.136004e-001	 1.202307e+004	 7.789650e-002	 1.426895e+000	 1.094735e-002	 6.480913e+002
 1.680200e+002	 7.141035e-001	 1.202424e+004	 7.824927e-002	 1.427901e+000	 1.095697e-002	 6.481607e+002
 1.692600e+002	 7.237393e-001	 1.204810e+004	 7.944340e-002	 1.447169e+000	 1.114087e-002	 6.495705e+002
 1.710200e+002	 7.326288e-001	 1.208315e+004	 7.908786e-002	 1.464944e+000	 1.130685e-002	 6.515743e+002
 1.714200e+002	 7.344528e-001	 1.209408e+004	 8.096540e-002	 1.468591e+000	 1.133986e-002	 6.521872e+002
 1.732800e+002	 7.446970e-001	 1.212713e+004	 8.125062e-002	 1.489075e+000	 1.153314e-002	 6.541012e+002
 1.740200e+002	 7.497544e-001	 1.213948e+004	 8.113627e-002	 1.499188e+000	 1.162966e-002	 6.548326e+002
 1.747600e+002	 7.546998e-001	 1.215292e+004	 8.203465e-002	 1.509077e+000	 1.172364e-002	 6.556212e+002
 1.761200e+002	 7.647656e-001	 1.218179e+004	 8.480988e-002	 1.529204e+000	 1.191449e-002	 6.573091e+002
 1.770200e+002	 7.701128e-001	 1.219856e+004	 8.531117e-002	 1.539896e+000	 1.201546e-002	 6.582834e+002
 1.776800e+002	 7.751502e-001	 1.221083e+004	 8.348443e-002	 1.549969e+000	 1.211156e-002	 6.590108e+002
 1.792800e+002	 7.851685e-001	 1.224104e+004	 8.491345e-002	 1.570001e+000	 1.230103e-002	 6.607714e+002
 1.800200e+002	 7.897059e-001	 1.225305e+004	 8.666921e-002	 1.579074e+000	 1.238729e-002	 6.614791e+002
 1.807600e+002	 7.952543e-001	 1.226774e+004	 8.643708e-002	 1.590168e+000	 1.249277e-002	 6.623443e+002
 1.823400e+002	 8.053321e-001	 1.229778e+004	 8.778466e-002	 1.610320e+000	 1.268338e-002	 6.640979e+002
 1.830200e+002	 8.092710e-001	 1.230996e+004	 8.725230e-002	 1.618196e+000	 1.275775e-002	 6.648074e+002
 1.839200e+002	 8.156158e-001	 1.232757e+004	 8.864240e-002	 1.630883e+000	 1.287809e-002	 6.658414e+002
 1.854600e+002	 8.256575e-001	 1.235202e+004	 8.884834e-002	 1.650962e+000	 1.306948e-002	 6.672938e+002
 1.860200e+002	 8.289192e-001	 1.235911e+004	 8.994171e-002	 1.657484e+000	 1.313188e-002	 6.677198e+002
 1.870200e+002	 8.358909e-001	 1.238215e+004	 9.188158e-002	 1.671424e+000	 1.326303e-002	 6.690558e+002
 1.885800e+002	 8.462796e-001	 1.241119e+004	 9.134088e-002	 1.692197e+000	 1.345991e-002	 6.707619e+002
 1.890200e+002	 8.508290e-001	 1.241486e+004	 9.185977e-002	 1.701294e+000	 1.354864e-002	 6.710204e+002
 1.898000e+002	 8.563505e-001	 1.242813e+004	 9.351382e-002	 1.712335e+000	 1.365386e-002	 6.718105e+002
 1.914600e+002	 8.663542e-001	 1.245441e+004	 9.364402e-002	 1.732338e+000	 1.384383e-002	 6.733638e+002
 1.920200e+002	 8.696179e-001	 1.246768e+004	 9.382146e-002	 1.738864e+000	 1.390450e-002	 6.741243e+002
 1.930000e+002	 8.764863e-001	 1.248295e+004	 9.647356e-002	 1.752598e+000	 1.403568e-002	 6.750412e+002
 1.944400e+002	 8.865227e-001	 1.250790e+004	 9.554075e-002	 1.772666e+000	 1.422660e-002	 6.765238e+002
 1.950200e+002	 8.910224e-001	 1.251892e+004	 9.581739e-002	 1.781664e+000	 1.431224e-002	 6.771795e+002
 1.958600e+002	 8.965776e-001	 1.253310e+004	 9.658685e-002	 1.792772e+000	 1.441778e-002	 6.780208e+002
 1.972800e+002	 9.066387e-001	 1.255405e+004	 9.786974e-002	 1.812890e+000	 1.461024e-002	 6.792881e+002
 1.980200e+002	 9.118845e-001	 1.256773e+004	 9.820755e-002	 1.823379e+000	 1.470979e-002	 6.800986e+002
 1.986800e+002	 9.167234e-001	 1.257616e+004	 9.849256e-002	 1.833055e+000	 1.480279e-002	 6.806194e+002
 2.000400e+002	 9.267334e-001	 1.260195e+004	 1.005518e-001	 1.853070e+000	 1.499281e-002	 6.821489e+002
 2.010200e+002	 9.337515e-001	 1.261330e+004	 1.002904e-001	 1.867103e+000	 1.512789e-002	 6.828573e+002
 2.015600e+002	 9.368187e-001	 1.262531e+004	 1.010428e-001	 1.873237e+000	 1.518496e-002	 6.835490e+002
 2.030400e+002	 9.468706e-001	 1.265101e+004	 1.003160e-001	 1.893336e+000	 1.537575e-002	 6.850757e+002
 2.040200e+002	 9.541579e-001	 1.266103e+004	 1.017905e-001	 1.907907e+000	 1.551645e-002	 6.857160e+002
 2.043200e+002	 9.570750e-001	 1.266512e+004	 1.006248e-001	 1.913740e+000	 1.557274e-002	 6.859767e+002
 2.058600e+002	 9.671018e-001	 1.268957e+004	 1.039079e-001	 1.933790e+000	 1.576332e-002	 6.874362e+002
 2.070200e+002	 9.760333e-001	 1.270784e+004	 1.055884e-001	 1.951649e+000	 1.593403e-002	 6.885468e+002
 2.071600e+002	 9.773234e-001	 1.270943e+004	 1.056502e-001	 1.954229e+000	 1.595897e-002	 6.886501e+002
 2.083600e+002	 9.873399e-001	 1.273021e+004	 1.047652e-001	 1.974257e+000	 1.615030e-002	 6.899115e+002
 2.100200e+002	 9.973600e-001	 1.275541e+004	 1.056589e-001	 1.994293e+000	 1.634043e-002	 6.914131e+002
 2.106000e+002	 1.001165e+000	 1.276317e+004	 1.054129e-001	 2.001902e+000	 1.641312e-002	 6.918853e+002
 2.106400e+002	 1.001522e+000	 1.276425e+004	 1.049145e-001	 2.002616e+000	 1.641984e-002	 6.919489e+002
 2.118400e+002	 1.009018e+000	 1.278570e+004	 1.068640e-001	 2.017605e+000	 1.656133e-002	 6.932134e+002
 2.130200e+002	 1.018600e+000	 1.280047e+004	 1.078545e-001	 2.036763e+000	 1.674564e-002	 6.941445e+002
 2.130600e+002	 1.018751e+000	 1.280164e+004	 1.081431e-001	 2.037066e+000	 1.674830e-002	 6.942099e+002
 2.142600e+002	 1.028211e+000	 1.282150e+004	 1.085776e-001	 2.055982e+000	 1.692878e-002	 6.954158e+002
 2.154800e+002	 1.036546e+000	 1.283752e+004	 1.078299e-001	 2.072649e+000	 1.708819e-002	 6.963985e+002
 2.160200e+002	 1.041855e+000	 1.284486e+004	 1.096638e-001	 2.083264e+000	 1.719050e-002	 6.968694e+002
 2.166800e+002	 1.046588e+000	 1.285680e+004	 1.100802e-001	 2.092728e+000	 1.728021e-002	 6.975814e+002
 2.179000e+002	 1.055373e+000	 1.287324e+004	 1.112969e-001	 2.110295e+000	 1.744830e-002	 6.985935e+002
 2.190200e+002	 1.062463e+000	 1.289418e+004	 1.120028e-001	 2.124471e+000	 1.758178e-002	 6.998273e+002
 2.191000e+002	 1.062865e+000	 1.289393e+004	 1.113168e-001	 2.125276e+000	 1.758976e-002	 6.998192e+002
 2.203200e+002	 1.071400e+000	 1.290887e+004	 1.124295e-001	 2.142342e+000	 1.775329e-002	 7.007470e+002
 2.215400e+002	 1.081574e+000	 1.292564e+004	 1.152598e-001	 2.162685e+000	 1.794846e-002	 7.017972e+002
 2.220200e+002	 1.085017e+000	 1.293699e+004	 1.141685e-001	 2.169569e+000	 1.801293e-002	 7.024607e+002
 2.227600e+002	 1.090548e+000	 1.294425e+004	 1.139047e-001	 2.180628e+000	 1.811953e-002	 7.029310e+002
 2.239600e+002	 1.099984e+000	 1.296061e+004	 1.150859e-001	 2.199498e+000	 1.830028e-002	 7.039491e+002
 2.250400e+002	 1.107033e+000	 1.297805e+004	 1.165639e-001	 2.213593e+000	 1.843383e-002	 7.049937e+002
 2.251600e+002	 1.108424e+000	 1.297888e+004	 1.168502e-001	 2.216374e+000	 1.846091e-002	 7.050582e+002
 2.263800e+002	 1.117472e+000	 1.299332e+004	 1.162191e-001	 2.234465e+000	 1.863449e-002	 7.059673e+002
 2.275800e+002	 1.127152e+000	 1.301301e+004	 1.175306e-001	 2.253821e+000	 1.881900e-002	 7.071712e+002
 2.280400e+002	 1.129785e+000	 1.301885e+004	 1.194496e-001	 2.259086e+000	 1.886904e-002	 7.075250e+002
 2.288000e+002	 1.134603e+000	 1.302703e+004	 1.177837e-001	 2.268720e+000	 1.896132e-002	 7.080362e+002
 2.300000e+002	 1.146361e+000	 1.304756e+004	 1.183395e-001	 2.292232e+000	 1.918631e-002	 7.093149e+002
 2.310400e+002	 1.152273e+000	 1.305999e+004	 1.211870e-001	 2.304052e+000	 1.929881e-002	 7.100729e+002
 2.312200e+002	 1.154701e+000	 1.306308e+004	 1.199288e-001	 2.308908e+000	 1.934558e-002	 7.102745e+002
 2.324200e+002	 1.163674e+000	 1.308202e+004	 1.220699e-001	 2.326851e+000	 1.951632e-002	 7.114292e+002
 2.336400e+002	 1.172703e+000	 1.309788e+004	 1.205862e-001	 2.344904e+000	 1.968895e-002	 7.124171e+002
 2.340400e+002	 1.176230e+000	 1.310338e+004	 1.233114e-001	 2.351958e+000	 1.975658e-002	 7.127657e+002
 2.348400e+002	 1.182936e+000	 1.311482e+004	 1.225182e-001	 2.365365e+000	 1.988487e-002	 7.134810e+002
 2.360600e+002	 1.192396e+000	 1.313234e+004	 1.243015e-001	 2.384281e+000	 2.006543e-002	 7.145664e+002
 2.370400e+002	 1.200708e+000	 1.314728e+004	 1.244542e-001	 2.400902e+000	 2.022419e-002	 7.154953e+002
 2.372600e+002	 1.201901e+000	 1.314911e+004	 1.248991e-001	 2.403287e+000	 2.024706e-002	 7.156118e+002
 2.384800e+002	 1.210717e+000	 1.316472e+004	 1.272556e-001	 2.420916e+000	 2.041548e-002	 7.165844e+002
 2.397000e+002	 1.220745e+000	 1.317932e+004	 1.268876e-001	 2.440968e+000	 2.060789e-002	 7.175197e+002
 2.400400e+002	 1.222954e+000	 1.318475e+004	 1.256766e-001	 2.445385e+000	 2.064966e-002	 7.178460e+002
 2.409200e+002	 1.229710e+000	 1.319818e+004	 1.277295e-001	 2.458894e+000	 2.077826e-002	 7.186722e+002
 2.421200e+002	 1.239255e+000	 1.321287e+004	 1.280412e-001	 2.477979e+000	 2.096111e-002	 7.196059e+002
 2.430400e+002	 1.246283e+000	 1.322188e+004	 1.321123e-001	 2.492032e+000	 2.109622e-002	 7.201955e+002
 2.433200e+002	 1.248425e+000	 1.323148e+004	 1.288588e-001	 2.496317e+000	 2.113552e-002	 7.207484e+002
 2.445400e+002	 1.259576e+000	 1.324224e+004	 1.314283e-001	 2.518613e+000	 2.135082e-002	 7.214916e+002
 2.457400e+002	 1.268097e+000	 1.326210e+004	 1.325522e-001	 2.535651e+000	 2.151209e-002	 7.226938e+002
 2.460400e+002	 1.270199e+000	 1.326252e+004	 1.314461e-001	 2.539854e+000	 2.155312e-002	 7.227461e+002
 2.469600e+002	 1.277814e+000	 1.327429e+004	 1.320301e-001	 2.555080e+000	 2.169887e-002	 7.234948e+002
 2.481600e+002	 1.287512e+000	 1.329323e+004	 1.328902e-001	 2.574473e+000	 2.188338e-002	 7.246642e+002
 2.490400e+002	 1.293489e+000	 1.330057e+004	 1.365978e-001	 2.586424e+000	 2.199827e-002	 7.251490e+002
 2.493800e+002	 1.296674e+000	 1.330625e+004	 1.339742e-001	 2.592793e+000	 2.205900e-002	 7.255033e+002
 2.505800e+002	 1.307122e+000	 1.332235e+004	 1.348698e-001	 2.613684e+000	 2.225889e-002	 7.265294e+002
 2.518000e+002	 1.316320e+000	 1.333529e+004	 1.367284e-001	 2.632076e+000	 2.243518e-002	 7.273651e+002
 2.520400e+002	 1.318316e+000	 1.333904e+004	 1.376311e-001	 2.636069e+000	 2.247317e-002	 7.275982e+002
 2.530000e+002	 1.326133e+000	 1.335223e+004	 1.385490e-001	 2.651699e+000	 2.262235e-002	 7.284283e+002
 2.542200e+002	 1.336505e+000	 1.336458e+004	 1.399079e-001	 2.672438e+000	 2.282168e-002	 7.292493e+002
 2.550400e+002	 1.342067e+000	 1.337376e+004	 1.391207e-001	 2.683559e+000	 2.292784e-002	 7.298293e+002
 2.554200e+002	 1.345905e+000	 1.338077e+004	 1.392781e-001	 2.691234e+000	 2.300091e-002	 7.302664e+002
 2.566400e+002	 1.355208e+000	 1.339278e+004	 1.407180e-001	 2.709836e+000	 2.317936e-002	 7.310546e+002
 2.578400e+002	 1.363363e+000	 1.340914e+004	 1.405468e-001	 2.726143e+000	 2.333418e-002	 7.320635e+002
 2.580400e+002	 1.365993e+000	 1.341006e+004	 1.423174e-001	 2.731401e+000	 2.338529e-002	 7.321511e+002
 2.590600e+002	 1.373635e+000	 1.342232e+004	 1.404105e-001	 2.746681e+000	 2.353117e-002	 7.329298e+002
 2.602600e+002	 1.384024e+000	 1.343784e+004	 1.430526e-001	 2.767456e+000	 2.372978e-002	 7.339257e+002
 2.610400e+002	 1.389507e+000	 1.344694e+004	 1.429457e-001	 2.778420e+000	 2.383434e-002	 7.345008e+002
 2.614800e+002	 1.392864e+000	 1.344986e+004	 1.427961e-001	 2.785131e+000	 2.389906e-002	 7.347084e+002
 2.626800e+002	 1.403923e+000	 1.346496e+004	 1.442308e-001	 2.807246e+000	 2.411080e-002	 7.356916e+002
 2.639000e+002	 1.412234e+000	 1.348082e+004	 1.458609e-001	 2.823863e+000	 2.426862e-002	 7.366770e+002
 2.640400e+002	 1.413283e+000	 1.348374e+004	 1.454411e-001	 2.825962e+000	 2.428831e-002	 7.368516e+002
 2.651000e+002	 1.422674e+000	 1.349384e+004	 1.476922e-001	 2.844739e+000	 2.446878e-002	 7.375380e+002
 2.663000e+002	 1.432516e+000	 1.350719e+004	 1.471786e-001	 2.864419e+000	 2.465712e-002	 7.384090e+002
 2.670400e+002	 1.437251e+000	 1.351662e+004	 1.472480e-001	 2.873887e+000	 2.474689e-002	 7.389925e+002
 2.675200e+002	 1.442019e+000	 1.352037e+004	 1.486876e-001	 2.883422e+000	 2.483887e-002	 7.392663e+002
 2.687200e+002	 1.452361e+000	 1.353665e+004	 1.483805e-001	 2.904100e+000	 2.503607e-002	 7.403048e+002
 2.699400e+002	 1.462488e+000	 1.354991e+004	 1.507745e-001	 2.924351e+000	 2.522990e-002	 7.411763e+002
 2.700400e+002	 1.462563e+000	 1.355092e+004	 1.531118e-001	 2.924500e+000	 2.523108e-002	 7.412321e+002
 2.711400e+002	 1.471853e+000	 1.356318e+004	 1.518989e-001	 2.943077e+000	 2.540883e-002	 7.420370e+002
 2.723600e+002	 1.481853e+000	 1.357495e+004	 1.524238e-001	 2.963073e+000	 2.560051e-002	 7.428250e+002
 2.730400e+002	 1.487418e+000	 1.358521e+004	 1.527576e-001	 2.974199e+000	 2.570613e-002	 7.434670e+002
 2.735600e+002	 1.491807e+000	 1.359155e+004	 1.539552e-001	 2.982976e+000	 2.578992e-002	 7.438774e+002
 2.747800e+002	 1.501776e+000	 1.360282e+004	 1.526806e-001	 3.002910e+000	 2.598107e-002	 7.446381e+002
 2.759800e+002	 1.512560e+000	 1.361859e+004	 1.546735e-001	 3.024472e+000	 2.618681e-002	 7.456575e+002
 2.760400e+002	 1.513322e+000	 1.362059e+004	 1.541039e-001	 3.025996e+000	 2.620109e-002	 7.457782e+002
 2.772000e+002	 1.522581e+000	 1.362819e+004	 1.569648e-001	 3.044509e+000	 2.637934e-002	 7.463280e+002
 2.784000e+002	 1.530618e+000	 1.364605e+004	 1.581236e-001	 3.060582e+000	 2.653096e-002	 7.474225e+002
 2.790400e+002	 1.536503e+000	 1.365322e+004	 1.584546e-001	 3.072349e+000	 2.664357e-002	 7.479010e+002
 2.796200e+002	 1.541968e+000	 1.365731e+004	 1.581417e-001	 3.083275e+000	 2.674883e-002	 7.482043e+002
 2.808200e+002	 1.552038e+000	 1.367058e+004	 1.601361e-001	 3.103412e+000	 2.694122e-002	 7.490774e+002
 2.820400e+002	 1.562820e+000	 1.368235e+004	 1.589239e-001	 3.124971e+000	 2.714781e-002	 7.498789e+002
 2.832400e+002	 1.572432e+000	 1.369486e+004	 1.611147e-001	 3.144190e+000	 2.733140e-002	 7.507048e+002
 2.844600e+002	 1.581852e+000	 1.370688e+004	 1.625418e-001	 3.163027e+000	 2.751138e-002	 7.515006e+002
 2.850400e+002	 1.590149e+000	 1.371239e+004	 1.636726e-001	 3.179618e+000	 2.767126e-002	 7.519235e+002
 2.856800e+002	 1.592856e+000	 1.371873e+004	 1.622436e-001	 3.185031e+000	 2.772216e-002	 7.523107e+002
 2.868800e+002	 1.601514e+000	 1.373258e+004	 1.641192e-001	 3.202343e+000	 2.788673e-002	 7.531967e+002
 2.880400e+002	 1.613171e+000	 1.374301e+004	 1.648755e-001	 3.225652e+000	 2.811053e-002	 7.539390e+002
 2.881000e+002	 1.614132e+000	 1.374118e+004	 1.654301e-001	 3.227572e+000	 2.812970e-002	 7.538524e+002
 2.893000e+002	 1.625095e+000	 1.375812e+004	 1.662259e-001	 3.249494e+000	 2.833816e-002	 7.549420e+002
 2.905200e+002	 1.633999e+000	 1.376696e+004	 1.678928e-001	 3.267298e+000	 2.850879e-002	 7.555576e+002
 2.910400e+002	 1.638694e+000	 1.377430e+004	 1.702017e-001	 3.276686e+000	 2.859801e-002	 7.560293e+002
 2.917200e+002	 1.644522e+000	 1.377998e+004	 1.694648e-001	 3.288341e+000	 2.870971e-002	 7.564261e+002
 2.929400e+002	 1.655163e+000	 1.378941e+004	 1.715219e-001	 3.309618e+000	 2.891384e-002	 7.570996e+002
 2.940400e+002	 1.664431e+000	 1.380284e+004	 1.717337e-001	 3.328149e+000	 2.909018e-002	 7.579732e+002
 2.941400e+002	 1.666069e+000	 1.380251e+004	 1.716641e-001	 3.331425e+000	 2.912209e-002	 7.579789e+002
 2.953800e+002	 1.676148e+000	 1.381052e+004	 1.717462e-001	 3.351578e+000	 2.931562e-002	 7.585667e+002
 2.965800e+002	 1.685959e+000	 1.382688e+004	 1.730295e-001	 3.371196e+000	 2.950162e-002	 7.596092e+002
 2.970400e+002	 1.690740e+000	 1.382955e+004	 1.716586e-001	 3.380757e+000	 2.959372e-002	 7.598262e+002
 2.978000e+002	 1.695731e+000	 1.383539e+004	 1.724585e-001	 3.390737e+000	 2.968900e-002	 7.602205e+002
 2.990000e+002	 1.707956e+000	 1.384891e+004	 1.753052e-001	 3.415182e+000	 2.992257e-002	 7.611432e+002
 3.000400e+002	 1.716810e+000	 1.385642e+004	 1.744602e-001	 3.432886e+000	 3.009231e-002	 7.616863e+002
