Repository: ibf-RWTH/DP800-Data

# DP800-Data

This repository contains various material data from different publications <br>
In case of questions, please contact Niklas Fehlemann: <br>
niklas.fehlemann@ibf.rwth-aachen.de

### MartensiteBandDetection

Data from: *Identification of martensite bands in dual phase steels -- a deep learning object detection approach using Faster R-CNN* [LINK](https://doi.org/10.1002/srin.202200836)
This research was funded by the Deutsche Forschungsgemeinschaft (DFG, German Research Foundation) – Projektnummer 278868966 – TRR 188, Project B05.
The used SEM-Images were produced at the Institute for Physical Metallurgy and Materials Physics (IMM) of RWTH Aachen.

File: DP800 Tensile Tests/Fehlemann_Test_WP_KL_2024_1018.TRA (part 1 of 5)
<<<<<<< HEAD
$Fehlemann_Test_WP_KL_2024_101.ZSE
Material:                               St
Auftrags-Nr.:                           WP_KL_2024_101
Probe:                                  3_45°_B
Vorkraft:                               100 N
Probengeometrie:                        H12,5x50
Messlänge:                              50.6149 mm
Probendicke a0:                         1.49 mm
Probenbreite b0:                        12.62 mm
Prüfgeschwindigkeit:                    1 mm/min
Datum:                                  26.09.2024
Maschinendaten:                         4204 WN:800315
Traversenwegaufnehmer WN:800315
Videoextensometer
Videoextensometer - Querdehnung
Kraftsensor ID:0 WN:800316 50 kN

Bemerkung:                              
$
      Prüfzeit	   Standardweg	 Spannung	Breitenänderung	       Dehnung	 wahre Dehnung	wahre Spannung
 2.054688e-002	-7.484711e-005	 1.991064e+002	 6.723773e-005	-1.478757e-004	 0.000000e+000	 1.059047e+001
 6.054688e-002	-2.537866e-004	 1.991899e+002	-1.088500e-004	-5.014071e-004	 0.000000e+000	 1.059487e+001
 1.205469e-001	-8.495891e-004	 1.992733e+002	 1.633668e-004	-1.678536e-003	 0.000000e+000	 1.059918e+001
 1.605469e-001	-1.407525e-003	 1.992733e+002	-1.145365e-004	-2.780851e-003	 0.000000e+000	 1.059907e+001
 2.205469e-001	-1.938815e-003	 1.992733e+002	 7.662700e-004	-3.830524e-003	 0.000000e+000	 1.059895e+001
 3.805469e-001	-1.376815e-003	 1.997740e+002	-1.312053e-003	-2.720178e-003	 0.000000e+000	 1.062570e+001
 4.405469e-001	-7.739741e-004	 2.026947e+002	-1.880069e-003	-1.529143e-003	 0.000000e+000	 1.078118e+001
 5.405469e-001	-2.669116e-004	 2.286470e+002	-1.356569e-003	-5.273382e-004	 0.000000e+000	 1.216168e+001
 5.805469e-001	 2.691206e-004	 2.414145e+002	-2.005762e-003	 5.317026e-004	 0.000000e+000	 1.284092e+001
 6.405469e-001	 9.109593e-004	 2.576868e+002	-1.754182e-003	 1.799786e-003	 0.000000e+000	 1.370662e+001
 9.005468e-001	 1.000217e-003	 3.290346e+002	-1.782311e-003	 1.976133e-003	 0.000000e+000	 1.750171e+001
 1.100547e+000	 1.602863e-003	 3.837764e+002	-1.108569e-003	 3.166781e-003	 0.000000e+000	 2.041373e+001
 1.140547e+000	 2.145475e-003	 3.949583e+002	-1.139375e-003	 4.238824e-003	 0.000000e+000	 2.100875e+001
 1.200547e+000	 2.759830e-003	 4.116479e+002	-1.169343e-003	 5.452607e-003	 0.000000e+000	 2.189677e+001
 1.280547e+000	 3.513766e-003	 4.333443e+002	-9.811494e-004	 6.942160e-003	 0.000000e+000	 2.305121e+001
 1.360547e+000	 4.114766e-003	 4.547904e+002	-1.028407e-003	 8.129557e-003	 0.000000e+000	 2.419229e+001
 1.660547e+000	 4.701218e-003	 5.341492e+002	-1.976117e-003	 9.288213e-003	 0.000000e+000	 2.841406e+001
 1.820547e+000	 5.230088e-003	 5.795448e+002	-2.218569e-003	 1.033310e-002	 0.000000e+000	 3.082920e+001
 1.940547e+000	 5.747713e-003	 6.133412e+002	-1.473944e-003	 1.135578e-002	 0.000000e+000	 3.262735e+001
 2.060547e+000	 6.412213e-003	 6.467203e+002	-8.323500e-004	 1.266863e-002	 0.000000e+000	 3.440344e+001
 2.460547e+000	 7.057733e-003	 7.538672e+002	 7.912700e-004	 1.394399e-002	 0.000000e+000	 4.010383e+001
 2.560547e+000	 7.751151e-003	 7.820726e+002	 8.430875e-004	 1.531398e-002	 0.000000e+000	 4.160485e+001
 2.760547e+000	 8.331088e-003	 8.380660e+002	 7.431274e-006	 1.645976e-002	 0.000000e+000	 4.458411e+001
 2.840547e+000	 8.974573e-003	 8.594286e+002	-1.151665e-003	 1.773110e-002	 0.000000e+000	 4.572116e+001
 3.060547e+000	 9.694776e-003	 9.185931e+002	-2.185850e-003	 1.915400e-002	 0.000000e+000	 4.886937e+001
 3.260547e+000	 1.025009e-002	 9.750038e+002	-1.135687e-004	 2.025114e-002	 0.000000e+000	 5.187100e+001
 3.340547e+000	 1.097138e-002	 9.991202e+002	 1.605980e-003	 2.167619e-002	 0.000000e+000	 5.315477e+001
 3.380547e+000	 1.169841e-002	 1.010052e+003	 1.278560e-003	 2.311259e-002	 0.000000e+000	 5.373713e+001
 3.500547e+000	 1.236948e-002	 1.042179e+003	-3.173429e-004	 2.443842e-002	 0.000000e+000	 5.544711e+001
 3.560547e+000	 1.313621e-002	 1.058452e+003	-8.329437e-004	 2.595326e-002	 0.000000e+000	 5.631370e+001
 3.600547e+000	 1.376986e-002	 1.069717e+003	-1.015569e-003	 2.720517e-002	 0.000000e+000	 5.691378e+001
 3.800547e+000	 1.306284e-002	 1.124459e+003	-4.341000e-004	 2.580830e-002	 0.000000e+000	 5.982545e+001
 3.900547e+000	 1.273554e-002	 1.153415e+003	 6.879151e-004	 2.516165e-002	 0.000000e+000	 6.136565e+001
 3.940547e+000	 1.246668e-002	 1.164597e+003	 1.122681e-003	 2.463047e-002	 0.000000e+000	 6.196024e+001
 4.140547e+000	 1.302431e-002	 1.219923e+003	-4.223752e-004	 2.573218e-002	 0.000000e+000	 6.490446e+001
 4.200547e+000	 1.365493e-002	 1.236613e+003	-5.823429e-004	 2.697809e-002	 0.000000e+000	 6.579323e+001
 4.480547e+000	 1.418309e-002	 1.317307e+003	 1.743431e-003	 2.802158e-002	 0.000000e+000	 7.008724e+001
 4.560547e+000	 1.468834e-002	 1.339003e+003	 9.457125e-004	 2.901980e-002	 0.000000e+000	 7.124230e+001
 4.600547e+000	 1.521080e-002	 1.349517e+003	 7.943127e-005	 3.005203e-002	 0.000000e+000	 7.180247e+001
 4.640547e+000	 1.584257e-002	 1.360366e+003	-4.146655e-004	 3.130023e-002	 0.000000e+000	 7.238056e+001
 4.920547e+000	 1.643237e-002	 1.441727e+003	-1.433319e-003	 3.246549e-002	 0.000000e+000	 7.671044e+001
 4.980547e+000	 1.704009e-002	 1.458166e+003	-1.254569e-003	 3.366616e-002	 0.000000e+000	 7.758606e+001
 5.380547e+000	 1.652048e-002	 1.570153e+003	 5.751915e-003	 3.263956e-002	 0.000000e+000	 8.354379e+001
 5.460547e+000	 1.715677e-002	 1.592183e+003	 4.356754e-003	 3.389669e-002	 0.000000e+000	 8.471703e+001
 5.500547e+000	 1.798799e-002	 1.603950e+003	 2.099818e-003	 3.553894e-002	 1.207600e-005	 8.534448e+001
 5.540547e+000	 1.858509e-002	 1.615048e+003	 6.614313e-004	 3.671862e-002	 2.028532e-005	 8.593604e+001
 5.620547e+000	 1.919873e-002	 1.637662e+003	-1.504536e-003	 3.793101e-002	 2.509943e-005	 8.714039e+001
 5.680547e+000	 1.981771e-002	 1.655187e+003	-2.057944e-003	 3.915393e-002	 3.166414e-005	 8.807392e+001
 5.780547e+000	 2.049231e-002	 1.683976e+003	-2.831440e-003	 4.048674e-002	 3.568645e-005	 8.960704e+001
 5.860547e+000	 2.104283e-002	 1.704671e+003	-1.464569e-003	 4.157440e-002	 3.987366e-005	 9.070923e+001
 5.940547e+000	 2.026225e-002	 1.726034e+003	 8.163063e-004	 4.003219e-002	 1.754717e-005	 9.184457e+001
 6.060547e+000	 2.087259e-002	 1.758745e+003	 1.453681e-003	 4.123805e-002	 1.903237e-005	 9.358632e+001
 6.140547e+000	 2.153044e-002	 1.780191e+003	 1.130141e-003	 4.253778e-002	 2.509749e-005	 9.472874e+001
 6.260547e+000	 2.206809e-002	 1.813570e+003	 1.362431e-003	 4.360000e-002	 2.493062e-005	 9.650596e+001
 6.340547e+000	 2.266567e-002	 1.836268e+003	 1.147947e-003	 4.478064e-002	 2.940029e-005	 9.771493e+001
 6.460547e+000	 2.317828e-002	 1.868563e+003	-6.975687e-004	 4.579341e-002	 2.908952e-005	 9.943445e+001
 6.520547e+000	 2.370002e-002	 1.885002e+003	-2.064569e-003	 4.682422e-002	 3.408378e-005	 1.003103e+002
 6.560547e+000	 2.425396e-002	 1.896184e+003	-2.662850e-003	 4.791864e-002	 4.141335e-005	 1.009064e+002
 6.600547e+000	 2.492338e-002	 1.907032e+003	-3.086569e-003	 4.924121e-002	 5.113212e-005	 1.014851e+002
 6.660547e+000	 2.542925e-002	 1.923471e+003	-2.682924e-003	 5.024066e-002	 5.581272e-005	 1.023609e+002
 6.780547e+000	 2.471325e-002	 1.954597e+003	-1.095117e-003	 4.882606e-002	 3.160687e-005	 1.040159e+002
 6.820547e+000	 2.389109e-002	 1.965529e+003	-7.245687e-004	 4.720171e-002	 1.183037e-005	 1.045959e+002
 6.860547e+000	 2.338622e-002	 1.976460e+003	-9.964397e-004	 4.620423e-002	 0.000000e+000	 1.051766e+002
 6.900547e+000	 2.302177e-002	 1.986975e+003	-1.116375e-003	 4.548418e-002	 0.000000e+000	 1.057354e+002
 6.920547e+000	 2.282215e-002	 1.992149e+003	-9.493188e-004	 4.508981e-002	 0.000000e+000	 1.060103e+002
 7.100547e+000	 2.370586e-002	 2.039046e+003	-7.765687e-004	 4.683576e-002	 0.000000e+000	 1.085078e+002
 7.120547e+000	 2.424531e-002	 2.044053e+003	-5.004397e-004	 4.790155e-002	 0.000000e+000	 1.087754e+002
 7.140547e+000	 2.477396e-002	 2.049561e+003	-2.603107e-004	 4.894600e-002	 2.111688e-006	 1.090696e+002
 7.160547e+000	 2.528364e-002	 2.054901e+003	-6.418163e-005	 4.995297e-002	 1.045512e-005	 1.093549e+002
 7.200547e+000	 2.605309e-002	 2.065833e+003	-2.073752e-004	 5.147318e-002	 2.212357e-005	 1.099383e+002
 7.620547e+000	 2.674377e-002	 2.175817e+003	-7.811171e-004	 5.283775e-002	 2.193696e-007	 1.157930e+002
 7.660547e+000	 2.725499e-002	 2.185831e+003	-1.043149e-003	 5.384778e-002	 7.082920e-006	 1.163271e+002
 7.740547e+000	 2.786683e-002	 2.206025e+003	-1.575246e-003	 5.505660e-002	 1.264359e-005	 1.174032e+002
 7.800547e+000	 2.852534e-002	 2.220962e+003	-5.975375e-004	 5.635761e-002	 2.082542e-005	 1.181997e+002
 8.000546e+000	 2.910377e-002	 2.274953e+003	-3.523429e-004	 5.750041e-002	 1.480211e-005	 1.210744e+002
 8.080547e+000	 2.961351e-002	 2.295982e+003	-2.870203e-004	 5.850751e-002	 1.807591e-005	 1.221948e+002
 8.240547e+000	 2.907580e-002	 2.334368e+003	-3.312784e-004	 5.744516e-002	 0.000000e+000	 1.242365e+002
 8.400547e+000	 2.970938e-002	 2.373922e+003	 1.112818e-003	 5.869693e-002	 0.000000e+000	 1.263431e+002
 8.440547e+000	 3.040384e-002	 2.383853e+003	 6.430563e-004	 6.006897e-002	 5.288198e-006	 1.268734e+002
 8.640547e+000	 3.091883e-002	 2.434338e+003	-9.955825e-006	 6.108645e-002	 0.000000e+000	 1.295617e+002
 8.720547e+000	 3.155399e-002	 2.453448e+003	 1.565463e-003	 6.234133e-002	 5.516468e-006	 1.305804e+002
 8.840547e+000	 3.209880e-002	 2.481820e+003	 1.745431e-003	 6.341771e-002	 7.109481e-006	 1.320918e+002
 9.040546e+000	 3.266909e-002	 2.530637e+003	 6.834313e-004	 6.454444e-002	 2.597718e-006	 1.346916e+002
 9.100547e+000	 3.209038e-002	 2.544740e+003	 1.784313e-004	 6.340107e-002	 0.000000e+000	 1.354406e+002
 9.180547e+000	 3.154187e-002	 2.564267e+003	 1.402438e-004	 6.231738e-002	 0.000000e+000	 1.364785e+002
 9.280547e+000	 3.215909e-002	 2.588550e+003	 5.777216e-004	 6.353683e-002	 0.000000e+000	 1.377726e+002
 9.440547e+000	 3.268909e-002	 2.624432e+003	 8.454313e-004	 6.458395e-002	 0.000000e+000	 1.396838e+002
 9.520547e+000	 3.338783e-002	 2.642874e+003	 3.514313e-004	 6.596445e-002	 0.000000e+000	 1.406673e+002
 9.640547e+000	 3.391806e-002	 2.670162e+003	-4.121171e-004	 6.701203e-002	 0.000000e+000	 1.421212e+002
 9.740547e+000	 3.466067e-002	 2.693777e+003	-5.869776e-005	 6.847920e-002	 0.000000e+000	 1.433803e+002
 9.800547e+000	 3.532922e-002	 2.709466e+003	-6.379437e-004	 6.980006e-002	 0.000000e+000	 1.442172e+002
 9.900547e+000	 3.561889e-002	 2.732497e+003	 3.147861e-004	 7.037238e-002	 0.000000e+000	 1.454439e+002
 9.960546e+000	 3.583338e-002	 2.743846e+003	 3.598184e-004	 7.079613e-002	 0.000000e+000	 1.460486e+002
 1.034055e+001	 3.636590e-002	 2.827711e+003	 1.991087e-004	 7.184823e-002	 0.000000e+000	 1.505142e+002
 1.050055e+001	 3.716625e-002	 2.863427e+003	 1.325754e-003	 7.342949e-002	 0.000000e+000	 1.524176e+002
 1.060055e+001	 3.774309e-002	 2.883955e+003	 1.521431e-003	 7.456915e-002	 0.000000e+000	 1.535121e+002
 1.100055e+001	 3.838577e-002	 2.962980e+003	 9.022700e-004	 7.583890e-002	 0.000000e+000	 1.577206e+002
 1.112055e+001	 3.894896e-002	 2.987180e+003	 9.305926e-004	 7.695160e-002	 0.000000e+000	 1.590105e+002
 1.124055e+001	 3.947438e-002	 3.011630e+003	 6.196571e-004	 7.798967e-002	 0.000000e+000	 1.603137e+002
 1.150055e+001	 3.896331e-002	 3.061448e+003	 2.208044e-003	 7.697996e-002	 0.000000e+000	 1.629639e+002
 1.162055e+001	 3.949919e-002	 3.084814e+003	 2.884313e-004	 7.803868e-002	 0.000000e+000	 1.642094e+002
 1.166055e+001	 4.011557e-002	 3.092240e+003	 4.479151e-004	 7.925648e-002	 0.000000e+000	 1.646068e+002
 1.176055e+001	 4.070709e-002	 3.109347e+003	 3.614313e-004	 8.042514e-002	 0.000000e+000	 1.655193e+002
 1.186055e+001	 4.137632e-002	 3.125536e+003	 4.272055e-004	 8.174733e-002	 0.000000e+000	 1.663833e+002
 1.194055e+001	 4.201331e-002	 3.140974e+003	 1.565681e-003	 8.300584e-002	 0.000000e+000	 1.672072e+002
 1.236055e+001	 4.256025e-002	 3.215242e+003	-7.530203e-004	 8.408644e-002	 0.000000e+000	 1.711627e+002
 1.272055e+001	 4.326990e-002	 3.278162e+003	 8.672700e-004	 8.548849e-002	 0.000000e+000	 1.745147e+002
 1.286055e+001	 4.380186e-002	 3.301528e+003	 1.333076e-003	 8.653950e-002	 0.000000e+000	 1.757604e+002
 1.290055e+001	 4.409883e-002	 3.307452e+003	 1.620238e-003	 8.712622e-002	 0.000000e+000	 1.760768e+002
 1.294055e+001	 4.434265e-002	 3.313627e+003	 2.312806e-003	 8.760794e-002	 0.000000e+000	 1.764064e+002
 1.300055e+001	 4.485231e-002	 3.323141e+003	 2.577851e-003	 8.861488e-002	 0.000000e+000	 1.769146e+002
 1.320055e+001	 4.552357e-002	 3.354433e+003	 2.517722e-003	 8.994109e-002	 0.000000e+000	 1.785829e+002
 1.338055e+001	 4.611535e-002	 3.384475e+003	 6.997861e-004	 9.111026e-002	 0.000000e+000	 1.801844e+002
 1.386055e+001	 4.664889e-002	 3.458326e+003	 8.396248e-004	 9.216439e-002	 0.000000e+000	 1.841180e+002
 1.408055e+001	 4.611125e-002	 3.493291e+003	 1.643173e-003	 9.110216e-002	 0.000000e+000	 1.859776e+002
 1.420055e+001	 4.661970e-002	 3.509730e+003	 1.923205e-003	 9.210671e-002	 0.000000e+000	 1.868546e+002
 1.434055e+001	 4.733309e-002	 3.530592e+003	 2.140335e-003	 9.351615e-002	 0.000000e+000	 1.879679e+002
 1.452055e+001	 4.784406e-002	 3.559131e+003	 1.602625e-003	 9.452567e-002	 0.000000e+000	 1.894893e+002
 1.460055e+001	 4.853261e-002	 3.571731e+003	 1.986431e-003	 9.588604e-002	 0.000000e+000	 1.901627e+002
 1.486055e+001	 4.906964e-002	 3.610201e+003	 1.160141e-003	 9.694706e-002	 0.000000e+000	 1.922129e+002
 1.500055e+001	 4.983367e-002	 3.632732e+003	 1.348464e-003	 9.845656e-002	 0.000000e+000	 1.934154e+002
 1.550055e+001	 5.071361e-002	 3.705665e+003	 2.465883e-003	 1.001951e-001	 0.000000e+000	 1.973020e+002
 1.554055e+001	 5.128509e-002	 3.711506e+003	 2.897431e-003	 1.013241e-001	 0.000000e+000	 1.976152e+002
 1.564055e+001	 5.193386e-002	 3.725526e+003	 1.778818e-003	 1.026059e-001	 0.000000e+000	 1.983642e+002
 1.590055e+001	 5.189944e-002	 3.764746e+003	 6.639474e-004	 1.025379e-001	 0.000000e+000	 2.004523e+002
 1.594055e+001	 5.132887e-002	 3.770504e+003	 8.368063e-004	 1.014106e-001	 0.000000e+000	 2.007567e+002
 1.890055e+001	 5.960489e-002	 4.181484e+003	 6.115431e-003	 1.177616e-001	 1.165637e-006	 2.226753e+002
 1.954055e+001	 6.138528e-002	 4.264348e+003	 4.676025e-003	 1.212791e-001	 9.556773e-006	 2.270959e+002
 2.190055e+001	 6.587899e-002	 4.557083e+003	 3.070883e-003	 1.301574e-001	 3.718593e-006	 2.427069e+002
 2.384055e+001	 7.147773e-002	 4.785229e+003	 2.697980e-003	 1.412188e-001	 4.058843e-005	 2.548860e+002
 2.490055e+001	 7.404786e-002	 4.908398e+003	 2.910980e-003	 1.462966e-001	 5.155415e-005	 2.614598e+002
 2.790055e+001	 7.960302e-002	 5.237015e+003	 1.961883e-003	 1.572720e-001	 5.508846e-005	 2.789951e+002
 2.870055e+001	 8.154777e-002	 5.324719e+003	 4.114496e-003	 1.611142e-001	 6.516176e-005	 2.836783e+002
 3.090055e+001	 8.570392e-002	 5.556203e+003	 5.775786e-003	 1.693256e-001	 7.245202e-005	 2.960350e+002
 3.390055e+001	 9.128045e-002	 5.857282e+003	 4.051399e-003	 1.803431e-001	 8.530852e-005	 3.121109e+002
 3.438055e+001	 9.164202e-002	 5.905599e+003	 4.153399e-003	 1.810575e-001	 7.683557e-005	 3.146877e+002
 3.690055e+001	 9.691761e-002	 6.139085e+003	 8.384335e-003	 1.914805e-001	 1.055929e-004	 3.271634e+002
 3.958055e+001	 1.017267e-001	 6.372238e+003	 8.028625e-003	 2.009817e-001	 1.252413e-004	 3.396208e+002
 3.990055e+001	 1.029417e-001	 6.400778e+003	 8.021141e-003	 2.033823e-001	 1.400200e-004	 3.411500e+002
 4.290055e+001	 1.088213e-001	 6.650620e+003	 8.706560e-003	 2.149987e-001	 1.754222e-004	 3.545073e+002
 4.468055e+001	 1.117822e-001	 6.792732e+003	 7.799869e-003	 2.208486e-001	 1.879837e-004	 3.621036e+002
 4.590055e+001	 1.140894e-001	 6.883690e+003	 8.188528e-003	 2.254069e-001	 2.041630e-004	 3.669690e+002
 4.868055e+001	 1.217919e-001	 7.084382e+003	 7.066181e-003	 2.406247e-001	 2.914499e-004	 3.777252e+002
 4.890055e+001	 1.230107e-001	 7.100487e+003	 8.529528e-003	 2.430327e-001	 3.103184e-004	 3.785930e+002
 5.190055e+001	 1.299915e-001	 7.306854e+003	 8.233560e-003	 2.568246e-001	 3.815093e-004	 3.896499e+002
 5.262055e+001	 1.317953e-001	 7.356088e+003	 8.083883e-003	 2.603884e-001	 4.012256e-004	 3.922894e+002
 5.490055e+001	 1.363507e-001	 7.500786e+003	 7.910786e-003	 2.693886e-001	 4.444380e-004	 4.000418e+002
 5.688055e+001	 1.419447e-001	 7.620784e+003	 8.906335e-003	 2.804406e-001	 5.161366e-004	 4.064865e+002
 5.790055e+001	 1.437947e-001	 7.682452e+003	 9.184850e-003	 2.840957e-001	 5.327464e-004	 4.097907e+002
 6.090055e+001	 1.515949e-001	 7.852185e+003	 1.009075e-002	 2.995065e-001	 6.319339e-004	 4.189088e+002
 6.106055e+001	 1.519513e-001	 7.864785e+003	 9.181400e-003	 3.002107e-001	 6.349009e-004	 4.195840e+002
 6.390055e+001	 1.595789e-001	 8.023419e+003	 1.274695e-002	 3.152807e-001	 7.342573e-004	 4.281114e+002
 6.522055e+001	 1.620050e-001	 8.097438e+003	 1.373511e-002	 3.200739e-001	 7.582468e-004	 4.320815e+002
 6.690054e+001	 1.662446e-001	 8.188646e+003	 1.524562e-002	 3.284501e-001	 8.124851e-004	 4.369848e+002
 6.866055e+001	 1.721451e-001	 8.277351e+003	 1.599898e-002	 3.401077e-001	 9.003131e-004	 4.417699e+002
 6.990054e+001	 1.748625e-001	 8.343441e+003	 1.596301e-002	 3.454765e-001	 9.326097e-004	 4.453210e+002
 7.258054e+001	 1.822561e-001	 8.470449e+003	 1.818066e-002	 3.600841e-001	 1.037529e-003	 4.521657e+002
 7.290054e+001	 1.832947e-001	 8.488892e+003	 1.698398e-002	 3.621359e-001	 1.052071e-003	 4.531594e+002
 7.590054e+001	 1.918086e-001	 8.630585e+003	 1.664253e-002	 3.789570e-001	 1.174346e-003	 4.608006e+002
 7.600055e+001	 1.922790e-001	 8.633757e+003	 1.730766e-002	 3.798863e-001	 1.182604e-003	 4.609742e+002
 7.890054e+001	 2.004555e-001	 8.766521e+003	 1.853669e-002	 3.960406e-001	 1.301086e-003	 4.681381e+002
 7.938055e+001	 2.023630e-001	 8.790305e+003	 1.893785e-002	 3.998094e-001	 1.331047e-003	 4.694258e+002
 8.190054e+001	 2.113109e-001	 8.896450e+003	 1.744459e-002	 4.174877e-001	 1.473322e-003	 4.751779e+002
 8.282055e+001	 2.123721e-001	 8.938758e+003	 1.828053e-002	 4.195843e-001	 1.480602e-003	 4.774476e+002
 8.490054e+001	 2.197175e-001	 9.024709e+003	 1.847975e-002	 4.340967e-001	 1.597763e-003	 4.821082e+002
 8.556055e+001	 2.223960e-001	 9.051579e+003	 1.768234e-002	 4.393885e-001	 1.641924e-003	 4.835691e+002
 8.790054e+001	 2.292466e-001	 9.146793e+003	 1.763917e-002	 4.529233e-001	 1.746319e-003	 4.887216e+002
 8.900055e+001	 2.324407e-001	 9.194608e+003	 1.961185e-002	 4.592339e-001	 1.793885e-003	 4.913073e+002
 9.090054e+001	 2.389125e-001	 9.262535e+003	 1.891101e-002	 4.720204e-001	 1.899599e-003	 4.949999e+002
 9.164055e+001	 2.424555e-001	 9.294162e+003	 2.069308e-002	 4.790203e-001	 1.959260e-003	 4.967246e+002
 9.390054e+001	 2.509223e-001	 9.380697e+003	 2.059563e-002	 4.957481e-001	 2.098285e-003	 5.014329e+002
 9.452055e+001	 2.525411e-001	 9.404730e+003	 2.163811e-002	 4.989463e-001	 2.122448e-003	 5.027336e+002
 9.690054e+001	 2.619476e-001	 9.494604e+003	 2.302340e-002	 5.175308e-001	 2.278899e-003	 5.076316e+002
 9.706055e+001	 2.626801e-001	 9.500361e+003	 2.332543e-002	 5.189780e-001	 2.291480e-003	 5.079468e+002
 9.962054e+001	 2.728638e-001	 9.592905e+003	 2.436359e-002	 5.390980e-001	 2.462361e-003	 5.129974e+002
 9.990054e+001	 2.725640e-001	 9.601083e+003	 2.254359e-002	 5.385057e-001	 2.453815e-003	 5.134317e+002
 1.024605e+002	 2.830359e-001	 9.694211e+003	 2.471985e-002	 5.591950e-001	 2.630158e-003	 5.185185e+002
 1.029005e+002	 2.848225e-001	 9.705894e+003	 2.490492e-002	 5.627248e-001	 2.661597e-003	 5.191616e+002
 1.050805e+002	 2.930696e-001	 9.783333e+003	 2.529566e-002	 5.790186e-001	 2.799128e-003	 5.233886e+002
 1.059005e+002	 2.974273e-001	 9.809869e+003	 2.675188e-002	 5.876282e-001	 2.876427e-003	 5.248531e+002
 1.071805e+002	 3.032682e-001	 9.856350e+003	 2.531506e-002	 5.991681e-001	 2.976509e-003	 5.274004e+002
 1.089005e+002	 3.102897e-001	 9.915765e+003	 2.650920e-002	 6.130404e-001	 3.095665e-003	 5.306528e+002
 1.099805e+002	 3.133541e-001	 9.948810e+003	 2.614443e-002	 6.190948e-001	 3.145372e-003	 5.324533e+002
 1.119005e+002	 3.208269e-001	 1.001557e+004	 2.834288e-002	 6.338590e-001	 3.271031e-003	 5.361048e+002
 1.123205e+002	 3.233991e-001	 1.002325e+004	 2.959914e-002	 6.389408e-001	 3.319209e-003	 5.365428e+002
 1.147605e+002	 3.334041e-001	 1.010319e+004	 3.018943e-002	 6.587077e-001	 3.490454e-003	 5.409283e+002
 1.149005e+002	 3.346904e-001	 1.010911e+004	 2.969256e-002	 6.612490e-001	 3.513870e-003	 5.412592e+002
 1.171205e+002	 3.434174e-001	 1.017629e+004	 3.144775e-002	 6.784911e-001	 3.664038e-003	 5.449492e+002
 1.179005e+002	 3.463623e-001	 1.020316e+004	 3.093562e-002	 6.843092e-001	 3.713351e-003	 5.464197e+002
 1.194205e+002	 3.534196e-001	 1.024797e+004	 3.221043e-002	 6.982524e-001	 3.837829e-003	 5.488955e+002
 1.209005e+002	 3.594848e-001	 1.029495e+004	 3.214969e-002	 7.102353e-001	 3.942066e-003	 5.514775e+002
 1.218405e+002	 3.634371e-001	 1.031773e+004	 3.387363e-002	 7.180440e-001	 4.012508e-003	 5.527407e+002
 1.239005e+002	 3.717152e-001	 1.038149e+004	 3.366782e-002	 7.343990e-001	 4.154868e-003	 5.562464e+002
 1.241005e+002	 3.734594e-001	 1.038558e+004	 3.570743e-002	 7.378451e-001	 4.187870e-003	 5.564845e+002
 1.264205e+002	 3.836539e-001	 1.045242e+004	 3.634643e-002	 7.579865e-001	 4.366911e-003	 5.601780e+002
 1.269005e+002	 3.861961e-001	 1.046744e+004	 3.591869e-002	 7.630090e-001	 4.412082e-003	 5.610110e+002
 1.285605e+002	 3.936595e-001	 1.051242e+004	 3.566140e-002	 7.777545e-001	 4.544405e-003	 5.635041e+002
 1.299005e+002	 3.980879e-001	 1.054721e+004	 3.720643e-002	 7.865036e-001	 4.620300e-003	 5.654184e+002
 1.310005e+002	 4.036764e-001	 1.057784e+004	 3.756169e-002	 7.975450e-001	 4.720346e-003	 5.671223e+002
 1.329005e+002	 4.126582e-001	 1.062599e+004	 3.821417e-002	 8.152904e-001	 4.881461e-003	 5.698041e+002
 1.330206e+002	 4.138946e-001	 1.062774e+004	 3.883743e-002	 8.177330e-001	 4.905204e-003	 5.699119e+002
 1.356405e+002	 4.239002e-001	 1.069800e+004	 4.116078e-002	 8.375012e-001	 5.079305e-003	 5.737922e+002
 1.359005e+002	 4.251252e-001	 1.070451e+004	 4.066527e-002	 8.399213e-001	 5.101290e-003	 5.741551e+002
 1.376805e+002	 4.340119e-001	 1.074849e+004	 4.115106e-002	 8.574788e-001	 5.261816e-003	 5.766142e+002
 1.389005e+002	 4.390742e-001	 1.078287e+004	 4.145711e-002	 8.674805e-001	 5.350249e-003	 5.785159e+002
 1.401205e+002	 4.440920e-001	 1.080891e+004	 4.260466e-002	 8.773942e-001	 5.440483e-003	 5.799698e+002
 1.419005e+002	 4.524240e-001	 1.085564e+004	 4.345050e-002	 8.938558e-001	 5.589172e-003	 5.825722e+002
 1.422605e+002	 4.542731e-001	 1.086390e+004	 4.347443e-002	 8.975089e-001	 5.622843e-003	 5.830367e+002
 1.444406e+002	 4.643425e-001	 1.091781e+004	 4.488943e-002	 9.174032e-001	 5.803327e-003	 5.860453e+002
 1.449005e+002	 4.662849e-001	 1.092907e+004	 4.519543e-002	 9.212408e-001	 5.837860e-003	 5.866722e+002
 1.467405e+002	 4.743505e-001	 1.097413e+004	 4.641672e-002	 9.371759e-001	 5.981793e-003	 5.891842e+002
 1.479005e+002	 4.812142e-001	 1.099825e+004	 4.816159e-002	 9.507367e-001	 6.108835e-003	 5.905583e+002
 1.485005e+002	 4.844020e-001	 1.101494e+004	 4.795627e-002	 9.570348e-001	 6.166069e-003	 5.914913e+002
 1.507206e+002	 4.946005e-001	 1.107185e+004	 4.955156e-002	 9.771839e-001	 6.348023e-003	 5.946660e+002
 1.509005e+002	 4.952459e-001	 1.107427e+004	 4.935820e-002	 9.784592e-001	 6.359918e-003	 5.948035e+002
 1.528605e+002	 5.046248e-001	 1.111700e+004	 4.987833e-002	 9.969890e-001	 6.530304e-003	 5.972079e+002
 1.539005e+002	 5.092542e-001	 1.114303e+004	 4.987130e-002	 1.006135e+000	 6.612808e-003	 5.986607e+002
 1.546805e+002	 5.147874e-001	 1.116247e+004	 5.156287e-002	 1.017067e+000	 6.715158e-003	 5.997702e+002
 1.568806e+002	 5.251745e-001	 1.121154e+004	 5.241792e-002	 1.037589e+000	 6.903232e-003	 6.025290e+002
 1.569005e+002	 5.255913e-001	 1.121204e+004	 5.240721e-002	 1.038413e+000	 6.911249e-003	 6.025608e+002
 1.589005e+002	 5.354135e-001	 1.126078e+004	 5.372088e-002	 1.057818e+000	 7.088311e-003	 6.052961e+002
 1.599005e+002	 5.406042e-001	 1.127797e+004	 5.414485e-002	 1.068074e+000	 7.184618e-003	 6.062816e+002
 1.609005e+002	 5.454243e-001	 1.130500e+004	 5.389998e-002	 1.077597e+000	 7.270486e-003	 6.077923e+002
 1.627206e+002	 5.555106e-001	 1.134564e+004	 5.688537e-002	 1.097524e+000	 7.455262e-003	 6.100974e+002
 1.629005e+002	 5.558307e-001	 1.134748e+004	 5.601540e-002	 1.098157e+000	 7.460949e-003	 6.102000e+002
 1.646805e+002	 5.656862e-001	 1.138620e+004	 5.755937e-002	 1.117628e+000	 7.641778e-003	 6.124000e+002
 1.659005e+002	 5.725633e-001	 1.141532e+004	 5.817482e-002	 1.131215e+000	 7.767265e-003	 6.140489e+002
 1.666005e+002	 5.758566e-001	 1.143335e+004	 5.761043e-002	 1.137722e+000	 7.826045e-003	 6.150580e+002
 1.683006e+002	 5.858979e-001	 1.147098e+004	 5.983071e-002	 1.157561e+000	 8.010797e-003	 6.172036e+002
 1.689005e+002	 5.885081e-001	 1.148316e+004	 5.750346e-002	 1.162718e+000	 8.058049e-003	 6.178906e+002
 1.702805e+002	 5.961097e-001	 1.151437e+004	 6.112366e-002	 1.177736e+000	 8.197012e-003	 6.196619e+002
 1.719005e+002	 6.049662e-001	 1.154967e+004	 6.165966e-002	 1.195234e+000	 8.359231e-003	 6.216690e+002
 1.721205e+002	 6.062487e-001	 1.155476e+004	 6.214901e-002	 1.197768e+000	 8.382728e-003	 6.219586e+002
 1.738205e+002	 6.162871e-001	 1.159290e+004	 6.322543e-002	 1.217601e+000	 8.567160e-003	 6.241336e+002
 1.749005e+002	 6.224257e-001	 1.161359e+004	 6.370701e-002	 1.229729e+000	 8.680768e-003	 6.253227e+002
 1.756005e+002	 6.263363e-001	 1.163178e+004	 6.370043e-002	 1.237455e+000	 8.751531e-003	 6.263500e+002
 1.772206e+002	 6.364086e-001	 1.166416e+004	 6.568836e-002	 1.257355e+000	 8.938402e-003	 6.282169e+002
 1.779005e+002	 6.397948e-001	 1.168144e+004	 6.637440e-002	 1.264045e+000	 8.999173e-003	 6.291888e+002
 1.789605e+002	 6.464413e-001	 1.170188e+004	 6.704175e-002	 1.277176e+000	 9.122755e-003	 6.303717e+002
 1.806805e+002	 6.567168e-001	 1.173768e+004	 6.730781e-002	 1.297478e+000	 9.312440e-003	 6.324269e+002
 1.809005e+002	 6.587369e-001	 1.174452e+004	 6.737331e-002	 1.301469e+000	 9.349791e-003	 6.328205e+002
 1.823205e+002	 6.668011e-001	 1.177314e+004	 6.859043e-002	 1.317401e+000	 9.498455e-003	 6.344625e+002
 1.837605e+002	 6.770150e-001	 1.180410e+004	 6.907195e-002	 1.337581e+000	 9.688414e-003	 6.362576e+002
 1.839005e+002	 6.784145e-001	 1.180828e+004	 6.947937e-002	 1.340346e+000	 9.714462e-003	 6.364999e+002
 1.855005e+002	 6.870387e-001	 1.184015e+004	 7.048192e-002	 1.357385e+000	 9.872986e-003	 6.383254e+002
 1.869005e+002	 6.955108e-001	 1.187070e+004	 7.151066e-002	 1.374123e+000	 1.002894e-002	 6.400777e+002
 1.870605e+002	 6.971890e-001	 1.187462e+004	 7.175918e-002	 1.377439e+000	 1.006051e-002	 6.403101e+002
 1.886005e+002	 7.072833e-001	 1.190816e+004	 7.194443e-002	 1.397382e+000	 1.024719e-002	 6.422452e+002
 1.898806e+002	 7.173247e-001	 1.193320e+004	 7.421260e-002	 1.417221e+000	 1.043553e-002	 6.437213e+002
 1.899005e+002	 7.174407e-001	 1.193395e+004	 7.388794e-002	 1.417450e+000	 1.043756e-002	 6.437633e+002
 1.915605e+002	 7.273960e-001	 1.196541e+004	 7.513471e-002	 1.437119e+000	 1.062212e-002	 6.455855e+002
 1.928405e+002	 7.375532e-001	 1.199420e+004	 7.568733e-002	 1.457186e+000	 1.081145e-002	 6.472669e+002
 1.929005e+002	 7.377610e-001	 1.199512e+004	 7.587175e-002	 1.457597e+000	 1.081522e-002	 6.473190e+002
 1.947206e+002	 7.477031e-001	 1.203158e+004	 7.843785e-002	 1.477240e+000	 1.099786e-002	 6.494126e+002
 1.959005e+002	 7.567561e-001	 1.205637e+004	 7.917020e-002	 1.495126e+000	 1.116683e-002	 6.508650e+002
 1.960206e+002	 7.578554e-001	 1.205762e+004	 8.111917e-002	 1.497298e+000	 1.118790e-002	 6.509465e+002
 1.976405e+002	 7.678736e-001	 1.208925e+004	 8.080711e-002	 1.517091e+000	 1.137351e-002	 6.527812e+002
 1.989005e+002	 7.765116e-001	 1.211745e+004	 8.036356e-002	 1.534157e+000	 1.153321e-002	 6.544142e+002
 1.991005e+002	 7.779397e-001	 1.212096e+004	 8.070643e-002	 1.536978e+000	 1.155998e-002	 6.546216e+002
 2.005206e+002	 7.879531e-001	 1.214791e+004	 8.314427e-002	 1.556762e+000	 1.174691e-002	 6.562052e+002
 2.019005e+002	 7.974423e-001	 1.217545e+004	 8.141024e-002	 1.575510e+000	 1.192339e-002	 6.578141e+002
 2.020005e+002	 7.979780e-001	 1.217687e+004	 8.176550e-002	 1.576568e+000	 1.193339e-002	 6.578976e+002
 2.033405e+002	 8.079993e-001	 1.220065e+004	 8.544120e-002	 1.596367e+000	 1.212142e-002	 6.593110e+002
 2.048806e+002	 8.182535e-001	 1.223261e+004	 8.505604e-002	 1.616626e+000	 1.231135e-002	 6.611699e+002
 2.049005e+002	 8.184538e-001	 1.223252e+004	 8.506488e-002	 1.617022e+000	 1.231529e-002	 6.611679e+002
 2.062605e+002	 8.282771e-001	 1.225839e+004	 8.666543e-002	 1.636430e+000	 1.249871e-002	 6.626927e+002
 2.077005e+002	 8.383720e-001	 1.228810e+004	 9.017717e-002	 1.656375e+000	 1.268618e-002	 6.644290e+002
 2.079005e+002	 8.402786e-001	 1.229060e+004	 8.709498e-002	 1.660141e+000	 1.272257e-002	 6.645890e+002
 2.090605e+002	 8.483912e-001	 1.230971e+004	 8.961672e-002	 1.676170e+000	 1.287472e-002	 6.657272e+002
 2.104005e+002	 8.585171e-001	 1.233458e+004	 9.028653e-002	 1.696175e+000	 1.306426e-002	 6.672033e+002
 2.109005e+002	 8.622422e-001	 1.234551e+004	 9.074375e-002	 1.703535e+000	 1.313342e-002	 6.678429e+002
 2.118405e+002	 8.686838e-001	 1.236479e+004	 9.418611e-002	 1.716262e+000	 1.325287e-002	 6.689694e+002
 2.132405e+002	 8.788283e-001	 1.239049e+004	 9.347114e-002	 1.736304e+000	 1.344244e-002	 6.704920e+002
 2.139005e+002	 8.832620e-001	 1.239909e+004	 9.319946e-002	 1.745064e+000	 1.352612e-002	 6.710149e+002
 2.144805e+002	 8.888431e-001	 1.240793e+004	 9.306643e-002	 1.756090e+000	 1.363208e-002	 6.715663e+002
 2.159406e+002	 8.988710e-001	 1.243764e+004	 9.728993e-002	 1.775903e+000	 1.381803e-002	 6.733053e+002
 2.169005e+002	 9.052263e-001	 1.245208e+004	 9.690963e-002	 1.788459e+000	 1.393726e-002	 6.741700e+002
 2.172805e+002	 9.090965e-001	 1.246167e+004	 9.566879e-002	 1.796105e+000	 1.400960e-002	 6.747402e+002
 2.187206e+002	 9.193302e-001	 1.248395e+004	 9.920069e-002	 1.816324e+000	 1.420186e-002	 6.760808e+002
 2.199005e+002	 9.275727e-001	 1.250515e+004	 9.957546e-002	 1.832609e+000	 1.435564e-002	 6.773370e+002
 2.201405e+002	 9.296790e-001	 1.250790e+004	 9.939437e-002	 1.836770e+000	 1.439578e-002	 6.775138e+002
 2.215405e+002	 9.397391e-001	 1.253602e+004	 1.013564e-001	 1.856646e+000	 1.458272e-002	 6.791696e+002
 2.229005e+002	 9.497406e-001	 1.255864e+004	 1.010209e-001	 1.876406e+000	 1.477024e-002	 6.805268e+002
 2.241205e+002	 9.598764e-001	 1.257800e+004	 1.024970e-001	 1.896431e+000	 1.496137e-002	 6.817098e+002
 2.255206e+002	 9.698823e-001	 1.260370e+004	 1.036191e-001	 1.916200e+000	 1.514792e-002	 6.832353e+002
 2.259005e+002	 9.718463e-001	 1.260921e+004	 1.047693e-001	 1.920080e+000	 1.518439e-002	 6.835599e+002
 2.269406e+002	 9.801365e-001	 1.262665e+004	 1.067838e-001	 1.936459e+000	 1.534014e-002	 6.846153e+002
 2.281405e+002	 9.901981e-001	 1.264484e+004	 1.059538e-001	 1.956338e+000	 1.553010e-002	 6.857353e+002
 2.289005e+002	 9.955065e-001	 1.265803e+004	 1.086048e-001	 1.966826e+000	 1.562916e-002	 6.865210e+002
 2.294205e+002	 1.000233e+000	 1.266562e+004	 1.073434e-001	 1.976164e+000	 1.571867e-002	 6.869958e+002
 2.308006e+002	 1.010258e+000	 1.269065e+004	 1.081146e-001	 1.995970e+000	 1.590566e-002	 6.884873e+002
 2.313205e+002	 1.013348e+000	 1.269733e+004	 1.097167e-001	 2.002075e+000	 1.596363e-002	 6.888907e+002
 2.313605e+002	 1.013679e+000	 1.269875e+004	 1.093821e-001	 2.002729e+000	 1.596960e-002	 6.889720e+002
 2.319005e+002	 1.018307e+000	 1.270784e+004	 1.091838e-001	 2.011872e+000	 1.605669e-002	 6.895274e+002
 2.325605e+002	 1.022844e+000	 1.271986e+004	 1.105641e-001	 2.020837e+000	 1.614109e-002	 6.902400e+002
 2.337805e+002	 1.032630e+000	 1.274047e+004	 1.130305e-001	 2.040171e+000	 1.632476e-002	 6.914895e+002
 2.349005e+002	 1.040613e+000	 1.275941e+004	 1.146730e-001	 2.055943e+000	 1.647389e-002	 6.926246e+002
 2.349805e+002	 1.040840e+000	 1.276042e+004	 1.139564e-001	 2.056392e+000	 1.647799e-002	 6.926820e+002
 2.362005e+002	 1.051508e+000	 1.277936e+004	 1.142262e-001	 2.077469e+000	 1.667927e-002	 6.938536e+002
 2.374005e+002	 1.060429e+000	 1.279596e+004	 1.154505e-001	 2.095094e+000	 1.684731e-002	 6.948751e+002
 2.379005e+002	 1.064591e+000	 1.280506e+004	 1.151092e-001	 2.103316e+000	 1.692527e-002	 6.954250e+002
 2.386005e+002	 1.068729e+000	 1.281474e+004	 1.161264e-001	 2.111491e+000	 1.700257e-002	 6.960065e+002
 2.398006e+002	 1.079069e+000	 1.283527e+004	 1.177030e-001	 2.131920e+000	 1.719687e-002	 6.972609e+002
 2.409005e+002	 1.088414e+000	 1.285071e+004	 1.199089e-001	 2.150384e+000	 1.737344e-002	 6.982257e+002
 2.410206e+002	 1.089272e+000	 1.285513e+004	 1.185538e-001	 2.152079e+000	 1.738870e-002	 6.984776e+002
 2.422405e+002	 1.099023e+000	 1.287157e+004	 1.199488e-001	 2.171344e+000	 1.757278e-002	 6.995026e+002
 2.434406e+002	 1.107988e+000	 1.289101e+004	 1.223781e-001	 2.189057e+000	 1.774064e-002	 7.006807e+002
 2.439005e+002	 1.110330e+000	 1.289627e+004	 1.208479e-001	 2.193682e+000	 1.778440e-002	 7.009982e+002
 2.446606e+002	 1.118489e+000	 1.290737e+004	 1.236072e-001	 2.209803e+000	 1.793923e-002	 7.017122e+002
 2.458605e+002	 1.126395e+000	 1.292823e+004	 1.219272e-001	 2.225422e+000	 1.808602e-002	 7.029537e+002
 2.469005e+002	 1.133454e+000	 1.294075e+004	 1.246440e-001	 2.239368e+000	 1.821900e-002	 7.037303e+002
 2.470806e+002	 1.135206e+000	 1.294500e+004	 1.250324e-001	 2.242831e+000	 1.825164e-002	 7.039856e+002
 2.482805e+002	 1.143862e+000	 1.296369e+004	 1.258486e-001	 2.259932e+000	 1.841361e-002	 7.051200e+002
 2.495005e+002	 1.154562e+000	 1.297755e+004	 1.290765e-001	 2.281072e+000	 1.861675e-002	 7.060194e+002
 2.499005e+002	 1.157735e+000	 1.298531e+004	 1.271753e-001	 2.287341e+000	 1.867582e-002	 7.064849e+002
 2.507005e+002	 1.164300e+000	 1.299741e+004	 1.284495e-001	 2.300312e+000	 1.879928e-002	 7.072328e+002
 2.519205e+002	 1.174230e+000	 1.301343e+004	 1.293729e-001	 2.319931e+000	 1.898671e-002	 7.082404e+002
 2.529005e+002	 1.181716e+000	 1.303170e+004	 1.305737e-001	 2.334721e+000	 1.912602e-002	 7.093375e+002
 2.531205e+002	 1.183733e+000	 1.303154e+004	 1.288658e-001	 2.338706e+000	 1.916517e-002	 7.093560e+002
 2.543405e+002	 1.193085e+000	 1.304898e+004	 1.330885e-001	 2.357183e+000	 1.934089e-002	 7.104336e+002
 2.555405e+002	 1.203421e+000	 1.306525e+004	 1.322356e-001	 2.377603e+000	 1.953600e-002	 7.114614e+002
 2.559005e+002	 1.205424e+000	 1.307168e+004	 1.327882e-001	 2.381560e+000	 1.957277e-002	 7.118388e+002
 2.567606e+002	 1.213508e+000	 1.308152e+004	 1.340134e-001	 2.397533e+000	 1.972627e-002	 7.124862e+002
 2.579605e+002	 1.223891e+000	 1.309838e+004	 1.369011e-001	 2.418047e+000	 1.992204e-002	 7.135471e+002
 2.589005e+002	 1.229713e+000	 1.311206e+004	 1.348678e-001	 2.429549e+000	 2.003045e-002	 7.143729e+002
 2.591805e+002	 1.233668e+000	 1.311465e+004	 1.353165e-001	 2.437362e+000	 2.010621e-002	 7.145683e+002
 2.603806e+002	 1.244400e+000	 1.312967e+004	 1.364243e-001	 2.458566e+000	 2.030925e-002	 7.155348e+002
 2.615805e+002	 1.252767e+000	 1.314845e+004	 1.373709e-001	 2.475096e+000	 2.046527e-002	 7.166736e+002
 2.619005e+002	 1.257151e+000	 1.315170e+004	 1.395667e-001	 2.483758e+000	 2.054909e-002	 7.169116e+002
 2.628005e+002	 1.264461e+000	 1.316313e+004	 1.405632e-001	 2.498200e+000	 2.068695e-002	 7.176359e+002
 2.640005e+002	 1.273551e+000	 1.318341e+004	 1.420706e-001	 2.516159e+000	 2.085642e-002	 7.188673e+002
 2.649005e+002	 1.281562e+000	 1.319568e+004	 1.430712e-001	 2.531987e+000	 2.100755e-002	 7.196472e+002
 2.652206e+002	 1.284642e+000	 1.319534e+004	 1.414574e-001	 2.538073e+000	 2.106724e-002	 7.196717e+002
 2.664406e+002	 1.295645e+000	 1.321220e+004	 1.429031e-001	 2.559810e+000	 2.127473e-002	 7.207438e+002
 2.676405e+002	 1.305080e+000	 1.322831e+004	 1.463348e-001	 2.578452e+000	 2.145211e-002	 7.217535e+002
 2.679005e+002	 1.307254e+000	 1.323123e+004	 1.452512e-001	 2.582747e+000	 2.149322e-002	 7.219431e+002
 2.688405e+002	 1.315009e+000	 1.324425e+004	 1.466445e-001	 2.598067e+000	 2.163904e-002	 7.227613e+002
 2.700605e+002	 1.325275e+000	 1.325868e+004	 1.465153e-001	 2.618350e+000	 2.183295e-002	 7.236921e+002
 2.709005e+002	 1.332709e+000	 1.326953e+004	 1.469813e-001	 2.633037e+000	 2.197320e-002	 7.243879e+002
 2.712606e+002	 1.336197e+000	 1.327562e+004	 1.488556e-001	 2.639929e+000	 2.203869e-002	 7.247691e+002
 2.724806e+002	 1.346071e+000	 1.328856e+004	 1.491671e-001	 2.659436e+000	 2.222541e-002	 7.256132e+002
 2.736805e+002	 1.356827e+000	 1.330541e+004	 1.509529e-001	 2.680688e+000	 2.242790e-002	 7.266840e+002
 2.739005e+002	 1.358926e+000	 1.330541e+004	 1.501646e-001	 2.684835e+000	 2.246845e-002	 7.267133e+002
 2.749005e+002	 1.366624e+000	 1.331860e+004	 1.521088e-001	 2.700045e+000	 2.261300e-002	 7.275412e+002
 2.761006e+002	 1.377713e+000	 1.333529e+004	 1.524324e-001	 2.721952e+000	 2.282187e-002	 7.286082e+002
 2.769005e+002	 1.383226e+000	 1.334296e+004	 1.531715e-001	 2.732845e+000	 2.292591e-002	 7.291049e+002
 2.773206e+002	 1.387783e+000	 1.334772e+004	 1.553046e-001	 2.741848e+000	 2.301240e-002	 7.294288e+002
 2.785205e+002	 1.397015e+000	 1.336324e+004	 1.551279e-001	 2.760087e+000	 2.318572e-002	 7.304066e+002
 2.797405e+002	 1.408426e+000	 1.337801e+004	 1.579734e-001	 2.782632e+000	 2.340132e-002	 7.313743e+002
 2.799005e+002	 1.410220e+000	 1.337851e+004	 1.590969e-001	 2.786176e+000	 2.343578e-002	 7.314269e+002
 2.809406e+002	 1.413926e+000	 1.339237e+004	 1.580919e-001	 2.793498e+000	 2.350292e-002	 7.322364e+002
 2.821606e+002	 1.429670e+000	 1.340613e+004	 1.592504e-001	 2.824603e+000	 2.380236e-002	 7.332109e+002
 2.829005e+002	 1.435645e+000	 1.341181e+004	 1.593785e-001	 2.836409e+000	 2.391584e-002	 7.336055e+002
 2.833605e+002	 1.439913e+000	 1.341807e+004	 1.596130e-001	 2.844840e+000	 2.399619e-002	 7.340080e+002
 2.845605e+002	 1.451011e+000	 1.343384e+004	 1.612751e-001	 2.866768e+000	 2.420526e-002	 7.350274e+002
 2.857606e+002	 1.460710e+000	 1.344861e+004	 1.618272e-001	 2.885931e+000	 2.438763e-002	 7.359726e+002
 2.859005e+002	 1.462568e+000	 1.344736e+004	 1.616138e-001	 2.889601e+000	 2.442385e-002	 7.359304e+002
 2.869806e+002	 1.470569e+000	 1.346213e+004	 1.633635e-001	 2.905409e+000	 2.457344e-002	 7.368519e+002
 2.882006e+002	 1.481872e+000	 1.347222e+004	 1.661739e-001	 2.927739e+000	 2.478811e-002	 7.375645e+002
 2.889005e+002	 1.487935e+000	 1.347865e+004	 1.658617e-001	 2.939719e+000	 2.490295e-002	 7.380022e+002
 2.894005e+002	 1.491895e+000	 1.348933e+004	 1.665393e-001	 2.947542e+000	 2.497588e-002	 7.386432e+002
 2.906205e+002	 1.502889e+000	 1.349793e+004	 1.670877e-001	 2.969262e+000	 2.518500e-002	 7.392697e+002
 2.918206e+002	 1.512810e+000	 1.351445e+004	 1.681707e-001	 2.988864e+000	 2.537092e-002	 7.403155e+002
 2.919005e+002	 1.513234e+000	 1.351570e+004	 1.687495e-001	 2.989702e+000	 2.537869e-002	 7.403901e+002
 2.930406e+002	 1.524135e+000	 1.352555e+004	 1.687232e-001	 3.011238e+000	 2.558553e-002	 7.410844e+002
 2.942405e+002	 1.533867e+000	 1.354023e+004	 1.704332e-001	 3.030467e+000	 2.576832e-002	 7.420276e+002
 2.949005e+002	 1.540223e+000	 1.354841e+004	 1.714372e-001	 3.043023e+000	 2.588810e-002	 7.425662e+002
 2.954605e+002	 1.544596e+000	 1.355092e+004	 1.700069e-001	 3.051664e+000	 2.597151e-002	 7.427657e+002
 2.966606e+002	 1.556525e+000	 1.356761e+004	 1.732728e-001	 3.075233e+000	 2.619587e-002	 7.438506e+002
 2.978806e+002	 1.567604e+000	 1.357912e+004	 1.725273e-001	 3.097120e+000	 2.640544e-002	 7.446400e+002
 2.979005e+002	 1.567462e+000	 1.357979e+004	 1.724274e-001	 3.096840e+000	 2.640250e-002	 7.446746e+002
 2.990805e+002	 1.578041e+000	 1.359356e+004	 1.743044e-001	 3.117742e+000	 2.660172e-002	 7.455807e+002
